Repository: dutoaa/ai-in-detonation-spray-progress

# ai-in-detonation-spray-progress

Public GitHub Pages mirror for the private `ai-in-detonation-spray` daily AI detonation spray and coating paper tracker.

- `index.html`: current daily top 20
- `papers.json`: current structured data
- `infographics/`: OpenAI-generated summary JSON
- `archives/`: previous daily paper snapshots

File: infographics/2026-06-24-openalex-effect_of_argon_flow_rate_during_air_plasma_spraying_on_the_structure_and_properties_of_ni_infographic.json
{
  "key_insight": "Raising argon flow from 1600 to 1800 L/h during air plasma spraying makes NiCrFeBSiC coatings thicker, denser, and more wear resistant.",
  "engineering_relevance": "Optimizing plasma spray gas flow can improve coating quality and adhesion for protective surface engineering applications.",
  "method": [
    "Air plasma sprayed self-fluxing NiCrFeBSiC metal-ceramic coatings.",
    "Compared argon flow rates of 1600 vs 1800 L/h during deposition.",
    "Evaluated structure, microhardness, elastic modulus, scratch adhesion, and ball-on-disk tribology."
  ],
  "evidence_signal": "The abstract reports about a twofold increase in coating thickness, a twofold drop in porosity, microhardness of 1015.8 ± 81.5 HV, elastic modulus of 203.9 ± 5.4 GPa, and a lower friction coefficient at 1800 L/h (≈0.107).",
  "watch_item": "The study compares only two argon flow settings, so broader process windows and long-term wear behavior still need validation.",
  "hashtags": [
    "#ThermalSpray",
    "#AirPlasmaSpraying",
    "#Coatings",
    "#WearResistance",
    "#MaterialsEngineering"
  ],
  "paper_id": "2026-06-24-openalex-effect_of_argon_flow_rate_during_air_plasma_spraying_on_the_structure_and_properties_of_ni",
  "paper_title": "EFFECT OF ARGON FLOW RATE DURING AIR PLASMA SPRAYING ON THE STRUCTURE AND PROPERTIES OF NICRFEBSIC COATINGS",
  "paper_date": "2026-06-24",
  "paper_category": "Thermal Spray Coatings",
  "generated_at": "2026-07-31T12:59:36",
  "generator": "openai"
}

File: infographics/2026-06-25-openalex-investigation_of_detonation_sprayed_nicr_al_coatings_tested_under_real_operating_condition_infographic.json
{
  "key_insight": "Gradient detonation-sprayed NiCr–Al coatings outperform homogeneous coatings by maintaining a more protective oxide scale and reducing high-temperature oxidation damage under real thermal power plant conditions.",
  "engineering_relevance": "This suggests coating architecture, not just composition, is critical for extending the service life of hot-section industrial components exposed to severe oxidation and corrosion.",
  "method": [
    "Detonation-sprayed NiCr–Al coatings with gradient and homogeneous architectures",
    "High-temperature oxidation tests under actual thermal power plant operating conditions",
    "SEM and phase-composition analysis with elemental redistribution profiling across coating thickness"
  ],
  "evidence_signal": "Evaluation showed more uniform Al/Cr distribution, continuous Al2O3/Cr2O3 formation, and less cracking/spallation in gradient coatings than in homogeneous coatings after prolonged exposure.",
  "watch_item": "Performance was demonstrated under one industrial operating environment, so durability and scalability should still be validated across different substrates, temperatures, and service cycles.",
  "hashtags": [
    "#DetonationSpraying",
    "#NiCrAlCoatings",
    "#HighTemperatureOxidation",
    "#ThermalPowerPlants",
    "#SurfaceEngineering"
  ],
  "paper_id": "2026-06-25-openalex-investigation_of_detonation_sprayed_nicr_al_coatings_tested_under_real_operating_condition",
  "paper_title": "Investigation of Detonation-Sprayed NiCr–Al Coatings Tested under Real Operating Conditions of a Thermal Power Plant",
  "paper_date": "2026-06-25",
  "paper_category": "Detonation Spray Process",
  "generated_at": "2026-07-11T04:47:44",
  "generator": "openai"
}

File: infographics/2026-06-29-openalex-tribological_performance_and_machine_learning_assisted_prediction_of_wear_and_friction_in_infographic.json
{
  "key_insight": "Journal article indexed by OpenAlex in Journal of Thermal Spray Technology.",
  "engineering_relevance": "Potential relevance: detonation spray process workflows and research evaluation.",
  "method": [
    "AI materials, welding, detonation spray, coating, or machine-design paper selected from public scholarly sources.",
    "Ranked by recency plus AI and engineering-domain relevance signals.",
    "Use the linked paper for methods, data, and validation details."
  ],
  "evidence_signal": "Evidence details are summarized from the public abstract only.",
  "watch_item": "Review the full paper for governing assumptions, validation data, and generalization limits.",
  "hashtags": [
    "#AIDetonationSpray",
    "#DetonationSpray",
    "#Coatings",
    "#ThermalSpray",
    "#arXiv"
  ],
  "paper_id": "2026-06-29-openalex-tribological_performance_and_machine_learning_assisted_prediction_of_wear_and_friction_in",
  "paper_title": "Tribological Performance and Machine Learning-Assisted Prediction of Wear and Friction in D-Gun Sprayed WC-12Co and Al2O3-13TiO2 Coatings",
  "paper_date": "2026-06-29",
  "paper_category": "Detonation Spray Process",
  "generated_at": "2026-08-31T17:57:24",
  "generator": "openai"
}

File: infographics/2026-07-01-openalex-hot_corrosion_behavior_of_thermal_sprayed_using_hvaf_and_ds_techniques_with_tribaloy_400_c_infographic.json
{
  "key_insight": "The present study investigates the high-temperature corrosion behaviour of Tribaloy-400 (T-400) coatings deposited on ASTM A516 steel using two thermal spray techniques: (i) High Velocity Air Fuel (HVAF) spraying and (ii) Detonation Spraying (DS).",
  "engineering_relevance": "Potential relevance: coating microstructure workflows and research evaluation.",
  "method": [
    "AI materials, welding, detonation spray, coating, or machine-design paper selected from public scholarly sources.",
    "Ranked by recency plus AI and engineering-domain relevance signals.",
    "Use the linked paper for methods, data, and validation details."
  ],
  "evidence_signal": "Evidence details are summarized from the public abstract only.",
  "watch_item": "Review the full paper for governing assumptions, validation data, and generalization limits.",
  "hashtags": [
    "#AIDetonationSpray",
    "#DetonationSpray",
    "#Coatings",
    "#ThermalSpray",
    "#arXiv"
  ],
  "paper_id": "2026-07-01-openalex-hot_corrosion_behavior_of_thermal_sprayed_using_hvaf_and_ds_techniques_with_tribaloy_400_c",
  "paper_title": "Hot corrosion behavior of thermal sprayed using HVAF and DS techniques with Tribaloy-400 coatings for solar energy storage container",
  "paper_date": "2026-07-01",
  "paper_category": "Coating Microstructure",
  "generated_at": "2026-09-03T14:55:59",
  "generator": "openai"
}

File: infographics/2026-07-02-arxiv-hvaf_spraying_of_niti_coatings_microstructure_phase_transformation_and_shape_memory_behavi_infographic.json
{
  "key_insight": "HVAF spraying can produce thick NiTi coatings that retain martensitic transformation and shape-memory functionality after post-annealing, despite significant as-sprayed defects.",
  "engineering_relevance": "This offers a practical route to add functional, thermally responsive NiTi surfaces on steel components for actuation, smart repair, or adaptive wear-protection applications.",
  "method": [
    "HVAF-sprayed NiTi onto mild steel using four processing parameter sets.",
    "Characterized composition, porosity, microstructure, phase transformation, and thermomechanical behavior.",
    "Evaluated functional response with 3-point bending, nanoindentation, and scratch testing."
  ],
  "evidence_signal": "The abstract reports that 100–300 μm coatings showed martensitic transformation and measurable thermal actuation/shape memory behavior after annealing, with good substrate adhesion.",
  "watch_item": "As-sprayed coatings are microstructurally inhomogeneous and defect-rich, so annealing and process control are critical to achieve reliable functional performance.",
  "hashtags": [
    "#NiTi",
    "#HVAF",
    "#ShapeMemoryAlloy",
    "#ThermalSpray",
    "#Coatings"
  ],
  "paper_id": "2026-07-02-arxiv-hvaf_spraying_of_niti_coatings_microstructure_phase_transformation_and_shape_memory_behavi",
  "paper_title": "HVAF Spraying of NiTi Coatings: Microstructure, Phase Transformation and Shape Memory Behavior",
  "paper_date": "2026-07-02",
  "paper_category": "Coating Microstructure",
  "generated_at": "2026-07-26T12:07:41",
  "generator": "openai"
}

File: infographics/2026-07-02-openalex-optimising_cold_spray_additive_manufacturing_pressure_driven_enhancement_of_mechanical_per_infographic.json
{
  "key_insight": "Cold spray additive manufacturing (CSAM) is a solid-state process capable of producing dense metallic components without melting, making it highly attractive for copper applications requiring both electrical conductivity and mechanical integrity.",
  "engineering_relevance": "Potential relevance: thermal spray coatings workflows and research evaluation.",
  "method": [
    "AI materials, welding, detonation spray, coating, or machine-design paper selected from public scholarly sources.",
    "Ranked by recency plus AI and engineering-domain relevance signals.",
    "Use the linked paper for methods, data, and validation details."
  ],
  "evidence_signal": "Evidence details are summarized from the public abstract only.",
  "watch_item": "Review the full paper for governing assumptions, validation data, and generalization limits.",
  "hashtags": [
    "#AIDetonationSpray",
    "#DetonationSpray",
    "#Coatings",
    "#ThermalSpray",
    "#arXiv"
  ],
  "paper_id": "2026-07-02-openalex-optimising_cold_spray_additive_manufacturing_pressure_driven_enhancement_of_mechanical_per",
  "paper_title": "Optimising Cold Spray Additive Manufacturing: Pressure-driven enhancement of mechanical performance in copper deposits",
  "paper_date": "2026-07-02",
  "paper_category": "Thermal Spray Coatings",
  "generated_at": "2026-08-06T12:59:08",
  "generator": "openai"
}

File: infographics/2026-07-04-openalex-effect_of_barrel_filling_ratio_on_the_microstructure_phase_composition_and_tribological_pe_infographic.json
{
  "key_insight": "This study investigates the influence of barrel filling ratio on the microstructure, phase composition, and tribological performance of detonation-sprayed Cr3C2–NiCr coatings.",
  "engineering_relevance": "Potential relevance: coating microstructure workflows and research evaluation.",
  "method": [
    "AI materials, welding, detonation spray, coating, or machine-design paper selected from public scholarly sources.",
    "Ranked by recency plus AI and engineering-domain relevance signals.",
    "Use the linked paper for methods, data, and validation details."
  ],
  "evidence_signal": "Evidence details are summarized from the public abstract only.",
  "watch_item": "Review the full paper for governing assumptions, validation data, and generalization limits.",
  "hashtags": [
    "#AIDetonationSpray",
    "#DetonationSpray",
    "#Coatings",
    "#ThermalSpray",
    "#arXiv"
  ],
  "paper_id": "2026-07-04-openalex-effect_of_barrel_filling_ratio_on_the_microstructure_phase_composition_and_tribological_pe",
  "paper_title": "Effect of Barrel Filling Ratio on the Microstructure, Phase Composition and Tribological Performance of Detonation-Sprayed Cr3C2–NiCr Coatings",
  "paper_date": "2026-07-04",
  "paper_category": "Coating Microstructure",
  "generated_at": "2026-08-12T11:51:09",
  "generator": "openai"
}

File: infographics/2026-07-06-openalex-cnn_based_acoustic_spectrogram_analysis_for_quality_assessment_of_laser_welded_screws_infographic.json
{
  "key_insight": "Laser-induced acoustic spectrograms, classified with a CNN, can non-contactly distinguish defect-free from defective laser-welded screws with high accuracy.",
  "engineering_relevance": "This enables scalable post-process quality assurance for laser welding without relying on traditional contact-based NDT methods.",
  "method": [
    "Record laser-induced acoustic responses with a membrane-free optical microphone",
    "Convert signals into time-frequency spectrograms",
    "Train a CNN and compare it with classical ML baselines using engineered features"
  ],
  "evidence_signal": "The optimized CNN reached 93.5% accuracy at the segment level and 92.9% at the specimen level, outperforming baseline ML approaches.",
  "watch_item": "Performance depends strongly on spectrogram resolution and network depth, so robustness across materials, geometries, and production conditions still needs validation.",
  "hashtags": [
    "#LaserWelding",
    "#AcousticSensing",
    "#DeepLearning",
    "#QualityAssurance",
    "#NonDestructiveTesting"
  ],
  "paper_id": "2026-07-06-openalex-cnn_based_acoustic_spectrogram_analysis_for_quality_assessment_of_laser_welded_screws",
  "paper_title": "CNN-based acoustic spectrogram analysis for quality assessment of laser-welded screws",
  "paper_date": "2026-07-06",
  "paper_category": "Welding Processes",
  "generated_at": "2026-07-11T17:26:51",
  "generator": "openai"
}

File: infographics/2026-07-06-openalex-study_on_the_corrosion_behaviour_of_plasma_sprayed_nano_al2o3_tio2_aisi_1020_steel_coating_infographic.json
{
  "key_insight": "In the present study the electrochemical corrosion properties of plasma-sprayed nano Al2O3–TiO2 coating on AISI 1020 mild steel is assessed.",
  "engineering_relevance": "Potential relevance: thermal spray coatings workflows and research evaluation.",
  "method": [
    "AI materials, welding, detonation spray, coating, or machine-design paper selected from public scholarly sources.",
    "Ranked by recency plus AI and engineering-domain relevance signals.",
    "Use the linked paper for methods, data, and validation details."
  ],
  "evidence_signal": "Evidence details are summarized from the public abstract only.",
  "watch_item": "Review the full paper for governing assumptions, validation data, and generalization limits.",
  "hashtags": [
    "#AIDetonationSpray",
    "#DetonationSpray",
    "#Coatings",
    "#ThermalSpray",
    "#arXiv"
  ],
  "paper_id": "2026-07-06-openalex-study_on_the_corrosion_behaviour_of_plasma_sprayed_nano_al2o3_tio2_aisi_1020_steel_coating",
  "paper_title": "STUDY ON THE CORROSION BEHAVIOUR OF PLASMA SPRAYED NANO Al2O3–TiO2– AISI 1020 STEEL COATINGS USING DEFINITIVE SCREENING DESIGN",
  "paper_date": "2026-07-06",
  "paper_category": "Thermal Spray Coatings",
  "generated_at": "2026-08-31T17:57:24",
  "generator": "openai"
}

File: infographics/2026-07-07-arxiv-enhanced_seam_segmentation_for_automated_welding_robot_in_construction_through_transfer_le_infographic.json
{
  "key_insight": "A lightweight transfer-learning and loss-optimization upgrade to BiSeNetV2 substantially improves seam segmentation robustness under reflective welding conditions without increasing model complexity.",
  "engineering_relevance": "This offers a practical real-time perception upgrade for construction welding robots that must detect thin seams on shiny metal surfaces with unreliable illumination.",
  "method": [
    "Fine-tuned a BiSeNetV2 backbone with transfer learning for seam segmentation.",
    "Replaced the baseline objective with a hybrid Cross-Entropy + Lovász loss to stabilize learning.",
    "Kept the network footprint unchanged while targeting reflection-robust performance."
  ],
  "evidence_signal": "The proposed method achieved 81.76% Joint IoU and 90.73% mIoU, improving Joint IoU by 22.36 points over the OHEM baseline while preserving FLOPs, parameters, and inference speed.",
  "watch_item": "Reported gains are strongest in reflective construction-welding scenarios, so robustness should still be validated on broader seam types, camera setups, and deployment conditions.",
  "hashtags": [
    "#WeldingRobotics",
    "#SeamSegmentation",
    "#TransferLearning",
    "#RealTimeAI",
    "#ComputerVision"
  ],
  "paper_id": "2026-07-07-arxiv-enhanced_seam_segmentation_for_automated_welding_robot_in_construction_through_transfer_le",
  "paper_title": "Enhanced Seam Segmentation for Automated Welding Robot in Construction Through Transfer Learning: Addressing Limitations of Bilateral Segmentation Network",
  "paper_date": "2026-07-07",
  "paper_category": "Welding Processes",
  "generated_at": "2026-08-01T12:07:05",
  "generator": "openai"
}

File: infographics/2026-07-07-openalex-investigation_of_mechanical_properties_of_various_substrate_materials_using_polytetrafluor_infographic.json
{
  "key_insight": "PTFE spray coating, especially in multi-coat form, improves thickness, surface finish, and protection across multiple substrates, with Inconel 600 performing best overall.",
  "engineering_relevance": "The study supports PTFE-coated substrates for industrial parts needing better corrosion resistance, durability, and lower maintenance in high-temperature or cost-sensitive applications.",
  "method": [
    "Surface-prepared mild steel, aluminum alloy, and Inconel 600 samples were coated using spray-deposited PTFE.",
    "Single-coat and multi-coat PTFE layers were cured at 380–410 °C.",
    "Thickness, tensile strength, hardness, roughness, microstructure, and salt-spray corrosion were evaluated using ASTM/IS-based tests."
  ],
  "evidence_signal": "Test results showed multi-coat PTFE produced thicker coatings, all substrates gained smoother surfaces, and Inconel 600 had the strongest mechanical and finish performance.",
  "watch_item": "Interpret the corrosion claims cautiously because the salt-spray test duration was short and wear testing was not included.",
  "hashtags": [
    "#PTFECoating",
    "#SurfaceEngineering",
    "#CorrosionResistance",
    "#MaterialsTesting",
    "#CoatingMicrostructure"
  ],
  "paper_id": "2026-07-07-openalex-investigation_of_mechanical_properties_of_various_substrate_materials_using_polytetrafluor",
  "paper_title": "Investigation of Mechanical Properties of Various Substrate Materials using Polytetrafluoroethylene Coating Technique",
  "paper_date": "2026-07-07",
  "paper_category": "Coating Microstructure",
  "generated_at": "2026-07-11T11:56:23",
  "generator": "openai"
}

File: infographics/2026-07-08-openalex-analysis_and_enhancement_of_performance_characteristics_in_laser_transmission_welding_of_a_infographic.json
{
  "key_insight": "The paper combines artificial neural networks with NSGA-II to analyze and optimize laser transmission welding performance for ABS, aiming to improve process quality through data-driven multi-objective tuning.",
  "engineering_relevance": "This is relevant for polymer joining and manufacturing because it offers a computational route to balance weld quality metrics and process efficiency without relying solely on trial-and-error experiments.",
  "method": [
    "ANN models the relationship between welding parameters and performance outcomes",
    "NSGA-II performs multi-objective optimization of the predicted responses",
    "The integrated workflow supports parameter selection for improved weld characteristics"
  ],
  "evidence_signal": "From the abstract, the work is a journal article in the Arabian Journal for Science and Engineering indexed by OpenAlex; the supplied abstract does not report specific dataset size, metrics, or numerical validation results.",
  "watch_item": "The approach depends on the quality and representativeness of the training data, so the optimization may not generalize well outside the tested ABS welding conditions.",
  "hashtags": [
    "#MachineLearning",
    "#ANN",
    "#NSGAII",
    "#LaserWelding",
    "#PolymerManufacturing"
  ],
  "paper_id": "2026-07-08-openalex-analysis_and_enhancement_of_performance_characteristics_in_laser_transmission_welding_of_a",
  "paper_title": "Analysis and Enhancement of Performance Characteristics in Laser Transmission Welding of ABS via Machine Learning: Leveraging ANN and NSGA-II Integration",
  "paper_date": "2026-07-08",
  "paper_category": "Welding Processes",
  "generated_at": "2026-07-11T17:27:24",
  "generator": "openai"
}

File: infographics/2026-07-08-openalex-classification_of_welding_induced_residual_stresses_in_gusset_joints_infographic.json
{
  "key_insight": "Welding-induced residual stresses in gusset joints are governed more by boundary/support conditions and geometry than by the overall total stress level alone, because the stress field splits into distinct primary, secondary, and tertiary components.",
  "engineering_relevance": "For welded structural design, decomposing residual stress into membrane, bending, and nonlinear parts helps explain load-carrying capacity and improves assessment of high-strength steel joints.",
  "method": [
    "Fully coupled thermo-mechanical finite element welding simulation with a validated heat source.",
    "Modelled a longitudinally welded-around gusset in quenched-and-tempered 690 high-strength steel.",
    "Parametric study over three plate widths, five support configurations, and two support distances."
  ],
  "evidence_signal": "The simulation results show limited variation in total residual stress after welding, while individual stress components vary strongly with support distance, support condition, and support release.",
  "watch_item": "The findings are simulation-based for one gusset-joint geometry and material system, so broader use should be checked against experiments and other joint designs.",
  "hashtags": [
    "#Welding",
    "#ResidualStress",
    "#FiniteElementAnalysis",
    "#HighStrengthSteel",
    "#StructuralIntegrity"
  ],
  "paper_id": "2026-07-08-openalex-classification_of_welding_induced_residual_stresses_in_gusset_joints",
  "paper_title": "Classification of welding-induced residual stresses in gusset joints",
  "paper_date": "2026-07-08",
  "paper_category": "Coating Quality Prediction",
  "generated_at": "2026-07-11T17:27:09",
  "generator": "openai"
}

File: infographics/2026-07-08-openalex-corrosion_behavior_of_plasma_sprayed_in625_coatings_exposed_to_nitrate_salts_in_concentrat_infographic.json
{
  "key_insight": "Plasma-sprayed In625 on T22 can resist early nitrate-salt exposure at 500 °C, but prolonged exposure leads to coating degradation and corrosion penetration toward the substrate.",
  "engineering_relevance": "For CSP thermal-energy-storage hardware, this coating offers a protective option for carbon steel components, but lifetime under molten nitrate salts must be carefully managed.",
  "method": [
    "Deposited Inconel 625 on T22 carbon steel by Compact Plasma Spray.",
    "Exposed coated samples to eutectic nitrate salt at 500 °C for 24, 72, 168, 336, and 504 h.",
    "Assessed corrosion progression from surface film formation to through-thickness attack."
  ],
  "evidence_signal": "After 24 h, corrosion products were limited to a thin surface layer, whereas longer exposures caused degradation to spread through the coating and reach the coating/substrate interface by about 500 h.",
  "watch_item": "The sprayed splat structure had low cohesion, contributing to a relatively high corrosion rate and suggesting that coating microstructure control is critical for real CSP service.",
  "hashtags": [
    "#ThermalSpray",
    "#Inconel625",
    "#CSP",
    "#MoltenSaltCorrosion",
    "#SurfaceEngineering"
  ],
  "paper_id": "2026-07-08-openalex-corrosion_behavior_of_plasma_sprayed_in625_coatings_exposed_to_nitrate_salts_in_concentrat",
  "paper_title": "Corrosion Behavior of Plasma-Sprayed In625 Coatings Exposed to Nitrate Salts in Concentrating Solar Power Plants",
  "paper_date": "2026-07-08",
  "paper_category": "Thermal Spray Coatings",
  "generated_at": "2026-07-11T17:33:11",
  "generator": "openai"
}

File: infographics/2026-07-08-openalex-investigation_of_metal_graphite_coatings_for_pemfc_bipolar_plate_using_atmospheric_plasma_infographic.json
{
  "key_insight": "Atmospheric plasma-sprayed metal–graphite composite coatings can improve both corrosion resistance and electrical contact performance for titanium PEMFC bipolar plates, with higher graphite content giving better results.",
  "engineering_relevance": "The work points to a practical coating route for making lightweight metal bipolar plates more durable and conductive, supporting PEM fuel cell commercialization.",
  "method": [
    "APS deposited Ni–graphite and Cu–graphite coatings on titanium bipolar plates",
    "Varied graphite content to study its effect on phase composition and microstructure",
    "Evaluated corrosion behavior and interfacial contact resistance before and after cathodic polarization"
  ],
  "evidence_signal": "The best reported coatings reached potentiostatic corrosion current densities of 1.05 × 10^-4 A·cm^-2 (Ni–G) and 0.91 × 10^-4 A·cm^-2 (Cu–G), with ICR values as low as 25.2 and 17.4 mΩ·cm^2 before cathodic polarization.",
  "watch_item": "Performance gains may depend on graphite loading and coating integrity, so long-term durability, adhesion, and scalable spray repeatability still need validation.",
  "hashtags": [
    "#AtmosphericPlasmaSpraying",
    "#PEMFC",
    "#BipolarPlate",
    "#CorrosionResistance",
    "#InterfacialContactResistance"
  ],
  "paper_id": "2026-07-08-openalex-investigation_of_metal_graphite_coatings_for_pemfc_bipolar_plate_using_atmospheric_plasma",
  "paper_title": "Investigation of Metal-Graphite Coatings for PEMFC Bipolar Plate Using Atmospheric Plasma Thermal Spraying",
  "paper_date": "2026-07-08",
  "paper_category": "Thermal Spray Coatings",
  "generated_at": "2026-07-11T17:32:50",
  "generator": "openai"
}

File: infographics/2026-07-08-openalex-mobilenetv3_for_pipeline_welding_defect_detection_a_computer_vision_approach_on_noisy_rgb_infographic.json
{
  "key_insight": "A lightweight MobileNetV3 classifier can detect multiple pipeline weld defect classes with very high accuracy, even on noisy RGB images from different capture conditions.",
  "engineering_relevance": "The approach supports fast, low-power, on-device inspection for pipeline welding quality control, making automated defect screening more practical in field deployments.",
  "method": [
    "Preprocess weld images and apply data augmentation to improve robustness.",
    "Train and compare MobileNetV3-Small and MobileNetV3-Large for multi-class defect classification.",
    "Evaluate performance on two real-world datasets collected with HDR cameras and a mobile phone under uncontrolled conditions."
  ],
  "evidence_signal": "The abstract reports 99.99% accuracy on the 4,927-image AI5083 dataset and improved performance on the 78-image PWDID dataset, with about a 3% gain over prior methods.",
  "watch_item": "The very small PWDID dataset and noisy acquisition conditions suggest that broader external validation is still needed before deployment in diverse industrial environments.",
  "hashtags": [
    "#WeldInspection",
    "#ComputerVision",
    "#MobileNetV3",
    "#DefectDetection",
    "#EdgeAI"
  ],
  "paper_id": "2026-07-08-openalex-mobilenetv3_for_pipeline_welding_defect_detection_a_computer_vision_approach_on_noisy_rgb",
  "paper_title": "MobileNetV3 for Pipeline Welding Defect Detection: A Computer Vision Approach on Noisy RGB Images",
  "paper_date": "2026-07-08",
  "paper_category": "Welding Quality and Inspection",
  "generated_at": "2026-07-11T17:26:49",
  "generator": "openai"
}

File: infographics/2026-07-08-openalex-thermal_spray_coatings_in_batteries_electrolyzers_and_solid_oxide_electrochemical_systems_infographic.json
{
  "key_insight": "Thermal spray coatings can be engineered from the process level up to create micro- and nanoscale interfacial structures that improve ion/electron transport, reduce resistance, and extend electrochemical device lifetime.",
  "engineering_relevance": "A unified process-structure-property framework helps translate thermal spray parameters into durable, scalable coatings for batteries, fuel cells, electrolyzers, and solid oxide electrochemical systems.",
  "method": [
    "Reviewed four thermal spray routes: atmospheric plasma spray, suspension plasma spray, high-velocity oxy-fuel, and cold spray.",
    "Linked process parameters to porosity, phase distribution, inter-splat bonding, and interfacial chemistry.",
    "Highlighted design strategies such as functionally graded interfaces, adaptive coatings, and machine learning-guided development."
  ],
  "evidence_signal": "The paper is a review that synthesizes prior studies across multiple electrochemical systems to compare how coating microstructure and interfacial chemistry affect transport, resistance, and stability.",
  "watch_item": "Performance gains can be limited by porosity, non-equilibrium phase transformations, and other defects that are difficult to control consistently at scale.",
  "hashtags": [
    "#ThermalSpray",
    "#CoatingMicrostructure",
    "#ElectrochemicalSystems",
    "#EnergyMaterials",
    "#ProcessStructureProperty"
  ],
  "paper_id": "2026-07-08-openalex-thermal_spray_coatings_in_batteries_electrolyzers_and_solid_oxide_electrochemical_systems",
  "paper_title": "Thermal spray coatings in batteries, electrolyzers and solid oxide electrochemical systems",
  "paper_date": "2026-07-08",
  "paper_category": "Coating Microstructure",
  "generated_at": "2026-07-11T17:26:42",
  "generator": "openai"
}

File: infographics/2026-07-09-openalex-assessment_of_the_strength_of_welded_joints_in_a_gas_pipeline_using_fem_modeling_infographic.json
{
  "key_insight": "Finite-element modeling linked hardness-derived material properties to predict stress and strain hot spots in 36-year-old and as-received X52 pipeline welds.",
  "engineering_relevance": "The results help judge whether aging gas-pipeline welded joints can still support safe operation or repurposing for hydrogen service.",
  "method": [
    "Measured hardness across weld metal, heat-affected zone, and base metal.",
    "Estimated strength and plasticity from hardness using correlation equations and built zone-specific stress–strain curves.",
    "Simulated tensile loading in FEM to map stress/strain distributions and identify peak-stress regions."
  ],
  "evidence_signal": "The operated weld showed a higher normalized peak stress ratio (σ11/σys = 1.25) than the as-received joint (1.1), and strain concentration occurred at loads below base-metal yield in both cases.",
  "watch_item": "Hardness-based property estimation and simulated tensile loading should be validated against broader experimental datasets before using the model for life-extension decisions.",
  "hashtags": [
    "#Welding",
    "#FiniteElementModeling",
    "#PipelineIntegrity",
    "#HydrogenReady",
    "#MaterialsEngineering"
  ],
  "paper_id": "2026-07-09-openalex-assessment_of_the_strength_of_welded_joints_in_a_gas_pipeline_using_fem_modeling",
  "paper_title": "Assessment of the Strength of Welded Joints in a Gas Pipeline Using FEM Modeling",
  "paper_date": "2026-07-09",
  "paper_category": "Welding Processes",
  "generated_at": "2026-07-11T17:27:04",
  "generator": "openai"
}

File: infographics/2026-07-09-openalex-design_and_implementation_strategy_of_information_construction_management_system_based_on_infographic.json
{
  "key_insight": "An IoT-plus-AI construction management system can turn pipeline jobsite data into real-time safety warnings and parameter optimization for safer, cheaper oil and gas pipeline construction.",
  "engineering_relevance": "The approach is directly relevant to field engineering because it improves trench support decisions, welding quality oversight, and risk control across long, dispersed pipeline projects.",
  "method": [
    "Built a cloud-edge multi-source perception system for on-site monitoring.",
    "Used a lightweight visual detection model with depth-separable residual modules and a revised IoU-based loss.",
    "Combined fuzzy comprehensive evaluation with improved particle swarm optimization to tune trench support parameters."
  ],
  "evidence_signal": "The abstract reports 71.6% average detection accuracy, 96.8% illegal-operation capture rate, 98.2% one-time welding pass rate, 4.2-minute hazard response time, and 28.6% cost savings after six months.",
  "watch_item": "The reported detection accuracy is moderate, so deployment quality may depend on site conditions, camera coverage, and reliable edge-cloud connectivity.",
  "hashtags": [
    "#IoT",
    "#AIOptimization",
    "#PipelineConstruction",
    "#SmartConstruction",
    "#SafetyManagement"
  ],
  "paper_id": "2026-07-09-openalex-design_and_implementation_strategy_of_information_construction_management_system_based_on",
  "paper_title": "Design and Implementation Strategy of Information Construction Management System Based on Internet of Things Technology and AI Algorithm in Oil and Gas Pipeline Construction",
  "paper_date": "2026-07-09",
  "paper_category": "AI Process Optimization",
  "generated_at": "2026-07-11T17:27:06",
  "generator": "openai"
}

File: infographics/2026-07-09-openalex-interfacial_joining_and_in_situ_resistance_monitoring_in_ultrasonic_hybrid_riveting_weldin_infographic.json
{
  "key_insight": "A CF/PC rivet combined with ultrasonic hybrid riveting–welding and TC4 surface engineering creates a stronger dissimilar joint while enabling real-time resistance-based monitoring.",
  "engineering_relevance": "The approach offers a fast, adhesive-free, and fastener-free joining route for lightweight CFRTP–titanium structures in aerospace and other high-performance transport systems.",
  "method": [
    "Hot rivet a same-material CF/PC rivet into the joint",
    "Ultrasonically weld CF/PC to Ti-6Al-4V in one cycle",
    "Add TC4 grooving and anodic oxidation to improve interfacial bonding",
    "Monitor interfacial resistance during welding and mechanical loading"
  ],
  "evidence_signal": "Compared with direct welding, joint shear strength increased by 11.08% and cross-lap tensile strength increased by 128.6%, with resistance stages tracking weld evolution and damage progression.",
  "watch_item": "The resistance-to-strength model is preliminary, so broader validation across geometries, loading modes, and production variability is still needed.",
  "hashtags": [
    "#CFRTP",
    "#TitaniumAlloy",
    "#UltrasonicWelding",
    "#HybridJoining",
    "#StructuralHealthMonitoring"
  ],
  "paper_id": "2026-07-09-openalex-interfacial_joining_and_in_situ_resistance_monitoring_in_ultrasonic_hybrid_riveting_weldin",
  "paper_title": "Interfacial joining and in-situ resistance monitoring in ultrasonic hybrid riveting–welding of CFRTP and titanium alloy",
  "paper_date": "2026-07-09",
  "paper_category": "Coating Microstructure",
  "generated_at": "2026-07-11T17:32:48",
  "generator": "openai"
}

File: infographics/2026-07-09-openalex-qu_es_la_consciencia_hacia_un_monismo_materialista_constructivista_el_entramado_absoluto_d_infographic.json
{
  "key_insight": "The paper proposes a speculative materialist ontology in which consciousness is treated as an intrinsic property of physical assembly and information conservation across all scales of matter.",
  "engineering_relevance": "For coating, welding, and machine-design contexts, the abstract mainly suggests a metaphorical framework linking microstructural cohesion, density evolution, and information retention rather than a testable materials model.",
  "method": [
    "Defines a non-reductive physicalist framework built around intrinsic consciousness and constructivist material organization.",
    "Interprets thoughts and biological change as physical emissions that alter material density and state.",
    "Introduces laws of informational permanence based on structural cohesion, quasi-perfection, and post-biological evolution."
  ],
  "evidence_signal": "The abstract cites prior DOI-linked works and a 2008-to-2026 development timeline, but it provides no experimental dataset, simulation, or validation metrics.",
  "watch_item": "The claims are highly speculative and do not present a conventional engineering methodology, so they should not be treated as validated materials-science evidence.",
  "hashtags": [
    "#MaterialsScience",
    "#Welding",
    "#Coatings",
    "#Ontology",
    "#InformationTheory"
  ],
  "paper_id": "2026-07-09-openalex-qu_es_la_consciencia_hacia_un_monismo_materialista_constructivista_el_entramado_absoluto_d",
  "paper_title": "QUÉ ES LA CONSCIENCIA. Hacia un Monismo Materialista Constructivista: El Entramado Absoluto de Consciencias Intrínsecas, Conservación Informática y Dinámica de Densidades en el Ecosistema Universal (2008–2026)",
  "paper_date": "2026-07-09",
  "paper_category": "Coating Microstructure",
  "generated_at": "2026-07-11T17:27:32",
  "generator": "openai"
}

File: infographics/2026-07-09-openalex-research_on_motion_control_of_weld_seam_tracking_technology_for_wall_climbing_robots_based_infographic.json
{
  "key_insight": "A vision-guided DDPG controller enables wall-climbing robots to adaptively track curved ship-hull weld seams despite curvature changes and wheel slippage.",
  "engineering_relevance": "The approach improves seam-following accuracy and control stability for automated welding inspection or repair on complex marine surfaces.",
  "method": [
    "Train a YOLOv11-OBB model on custom ship-hull seam data for real-time seam state estimation.",
    "Use DDPG to learn differential steering control for adaptive wall-climbing robot tracking.",
    "Optimize reward weights with Bayesian optimization to improve policy performance."
  ],
  "evidence_signal": "On a 20-meter hull seam, the method achieved under 2 cm lateral offset and under 5° heading error, outperforming traditional PID control.",
  "watch_item": "Performance depends on high-quality visual detection and may be sensitive to domain shifts such as lighting, surface wear, or unseen hull geometries.",
  "hashtags": [
    "#WallClimbingRobot",
    "#WeldSeamTracking",
    "#DDPG",
    "#YOLOv11",
    "#ShipHullAutomation"
  ],
  "paper_id": "2026-07-09-openalex-research_on_motion_control_of_weld_seam_tracking_technology_for_wall_climbing_robots_based",
  "paper_title": "Research on motion control of weld seam tracking technology for wall-climbing robots based on DDPG algorithm",
  "paper_date": "2026-07-09",
  "paper_category": "AI Process Optimization",
  "generated_at": "2026-07-11T17:27:14",
  "generator": "openai"
}

File: infographics/2026-07-09-openalex-solid_lubricant_doped_thermal_spray_coatings_a_critical_review_infographic.json
{
  "key_insight": "This critical review argues that adding solid lubricants to thermal spray coatings can lower friction and wear while preserving the protective benefits of sprayed layers.",
  "engineering_relevance": "For tribological and high-temperature components, these coatings offer a practical route to improve surface durability, but performance depends strongly on material pairings, process conditions, and operating environment.",
  "method": [
    "Reviews solid-lubricant-doped thermal spray coating systems reported in the literature.",
    "Compares coating chemistries, spray processes, and friction/wear outcomes.",
    "Synthesizes design guidelines and gaps for future coating development."
  ],
  "evidence_signal": "The abstract indicates a journal review article indexed by OpenAlex rather than a new experimental dataset, so the evidence is synthesized from prior published studies.",
  "watch_item": "A key concern is that lubricant addition can trade off hardness, adhesion, and thermal stability, so coating optimization and validation under service conditions are essential.",
  "hashtags": [
    "#ThermalSpray",
    "#SolidLubricants",
    "#WearResistance",
    "#Tribology",
    "#CoatingsReview"
  ],
  "paper_id": "2026-07-09-openalex-solid_lubricant_doped_thermal_spray_coatings_a_critical_review",
  "paper_title": "Solid Lubricant-Doped Thermal Spray Coatings: A Critical Review",
  "paper_date": "2026-07-09",
  "paper_category": "Thermal Spray Coatings",
  "generated_at": "2026-07-11T04:47:24",
  "generator": "openai"
}

File: infographics/2026-07-10-openalex-implementation_of_six_sigma_dmaic_methodology_for_eliminating_spot_crack_defects_in_automo_infographic.json
{
  "key_insight": "Applying Six Sigma DMAIC to automotive resistance spot welding eliminated spot crack defects by addressing operator, equipment, inspection, and positioning causes.",
  "engineering_relevance": "The study shows that structured quality-control workflows can quickly improve weld reliability and reduce manufacturing scrap in automotive assembly lines.",
  "method": [
    "Defined the defect problem in Rear Door spot welding",
    "Measured baseline performance with DPMO and sigma capability",
    "Analyzed root causes using Pareto and Fishbone tools",
    "Improved the process with retraining, equipment replacement, added inspection points, and a gun guide fixture"
  ],
  "evidence_signal": "Baseline performance was 20 defects in 2,400 units (DPMO 2,083.33; 4.37 sigma), and after corrective actions 2,380 units were produced with zero spot crack defects (DPMO 0; above 6 sigma).",
  "watch_item": "Results come from a single case study, so sustained gains may depend on consistent maintenance, operator adherence, and replication across other weld lines.",
  "hashtags": [
    "#SixSigma",
    "#DMAIC",
    "#ResistanceSpotWelding",
    "#AutomotiveManufacturing",
    "#QualityImprovement"
  ],
  "paper_id": "2026-07-10-openalex-implementation_of_six_sigma_dmaic_methodology_for_eliminating_spot_crack_defects_in_automo",
  "paper_title": "Implementation of Six Sigma DMAIC Methodology for Eliminating Spot Crack Defects in Automotive Resistance Spot Welding Process",
  "paper_date": "2026-07-10",
  "paper_category": "Coating Microstructure",
  "generated_at": "2026-07-12T12:03:09",
  "generator": "openai"
}
