Repository: dutoaa/ai-in-detonation-spray-progress

# ai-in-detonation-spray-progress

Public GitHub Pages mirror for the private `ai-in-detonation-spray` daily AI detonation spray and coating paper tracker.

- `index.html`: current daily top 20
- `papers.json`: current structured data
- `infographics/`: OpenAI-generated summary JSON
- `archives/`: previous daily paper snapshots

File: infographics/2026-07-21-openalex-facile_stearic_acid_modifications_of_alumina_nanoparticles_for_superhydrophobic_coating_infographic.json
{
  "key_insight": "Stearic-acid modification makes alumina nanoparticles much more hydrophobic, and when combined with PDMS in a spray-coated multilayer film, it can produce superhydrophobic surfaces.",
  "engineering_relevance": "This offers a scalable, low-complexity route to fabricate water-repellent coatings for glass and other surfaces using a spray process.",
  "method": [
    "Modified alumina nanoparticles with stearic acid dissolved in ethanol using soaking or refluxing.",
    "Compared modification routes by thermal behavior and functional groups; refluxing gave higher grafting density.",
    "Mixed reflux-treated particles with PDMS and spray coated multilayer films on glass."
  ],
  "evidence_signal": "The best coating was 4 layers with 10 wt% SA-modified alumina, giving a 150.0° water contact angle and 6.2° contact angle hysteresis, plus self-cleaning behavior.",
  "watch_item": "Higher coating-layer counts improve water repellency but reduce optical transmittance because of increased light scattering, so transparency must be traded against hydrophobicity.",
  "hashtags": [
    "#Superhydrophobic",
    "#AluminaNanoparticles",
    "#SurfaceModification",
    "#SprayCoating",
    "#PDMS"
  ],
  "paper_id": "2026-07-21-openalex-facile_stearic_acid_modifications_of_alumina_nanoparticles_for_superhydrophobic_coating",
  "paper_title": "Facile stearic acid modifications of alumina nanoparticles for superhydrophobic coating",
  "paper_date": "2026-07-21",
  "paper_category": "Thermal Spray Coatings",
  "generated_at": "2026-07-24T12:27:50",
  "generator": "openai"
}

File: infographics/2026-07-21-openalex-improving_the_microstructural_and_mechanical_properties_of_agricultural_ploughs_through_at_infographic.json
{
  "key_insight": "Atmospheric Plasma Spray (APS) coatings can significantly improve the wear resistance and surface durability of agricultural plough parts operating in abrasive soil conditions.",
  "engineering_relevance": "The study supports APS as a practical surface-engineering route for extending plough life, reducing downtime, and reconditioning worn components.",
  "method": [
    "Applied APS thermal coatings to active plough components exposed to soil contact.",
    "Evaluated coating performance using hardness testing and microscratch analysis.",
    "Examined the coated surface microstructure with scanning electron microscopy (SEM)."
  ],
  "evidence_signal": "The abstract reports coating hardness of about 204 HV and microscratch behavior with a coefficient of friction greater than 1, alongside SEM-based surface characterization.",
  "watch_item": "Results are based on experimental coating characterization, so field durability, adhesion robustness, and long-term wear performance should still be validated under real tillage conditions.",
  "hashtags": [
    "#APS",
    "#ThermalSprayCoating",
    "#WearResistance",
    "#AgriculturalEngineering",
    "#SurfaceEngineering"
  ],
  "paper_id": "2026-07-21-openalex-improving_the_microstructural_and_mechanical_properties_of_agricultural_ploughs_through_at",
  "paper_title": "Improving the Microstructural and Mechanical Properties of Agricultural Ploughs Through Atmospheric Plasma Spray (APS) Thermal Coatings",
  "paper_date": "2026-07-21",
  "paper_category": "Thermal Spray Coatings",
  "generated_at": "2026-07-24T12:27:52",
  "generator": "openai"
}

File: infographics/2026-07-21-openalex-thermal_spray_metallization_of_polymers_a_review_of_hybrid_polymeric_metallic_coatings_infographic.json
{
  "key_insight": "Thermal spray metallization enables durable hybrid polymeric–metallic coatings that improve polymer surfaces by combining metallic protection with polymer versatility.",
  "engineering_relevance": "These coatings can enhance wear, corrosion, and thermal resistance while also supporting dimensional restoration in polymer-based components.",
  "method": [
    "Compares thermal spray routes: cold spray, flame spray, arc spray, and plasma spray",
    "Focuses on process parameters that control adhesion, coating quality, and performance",
    "Highlights cold spray as a particularly effective method for metallizing polymers"
  ],
  "evidence_signal": "The paper is a review that synthesizes recent literature and evaluates how thermal spray parameters influence hybrid coating properties rather than reporting a single experimental dataset.",
  "watch_item": "Strong coating performance depends on careful control of spray temperature, particle velocity, and substrate compatibility to avoid poor adhesion or polymer damage.",
  "hashtags": [
    "#ThermalSpray",
    "#ColdSpray",
    "#PolymerCoatings",
    "#MetallicCoatings",
    "#SurfaceEngineering"
  ],
  "paper_id": "2026-07-21-openalex-thermal_spray_metallization_of_polymers_a_review_of_hybrid_polymeric_metallic_coatings",
  "paper_title": "Thermal Spray Metallization of Polymers: A Review of Hybrid Polymeric–Metallic Coatings",
  "paper_date": "2026-07-21",
  "paper_category": "Thermal Spray Coatings",
  "generated_at": "2026-07-24T12:27:11",
  "generator": "openai"
}

File: infographics/2026-07-22-openalex-data_driven_prediction_of_joint_strength_in_friction_stir_welding_a_machine_learning_and_f_infographic.json
{
  "key_insight": "Machine learning can accurately predict friction stir welding joint strength, with Random Forest Regression and Artificial Neural Networks performing best and SHAP revealing the most influential process parameters.",
  "engineering_relevance": "This enables faster, data-driven process optimization for welding setups, especially when balancing strength in similar and dissimilar joints.",
  "method": [
    "Compiled 275 literature-derived FSW datasets",
    "Trained and tuned multiple ML models: Random Forest, ANN, KNN, SVR",
    "Used SHAP to rank feature importance and interpret parameter effects"
  ],
  "evidence_signal": "Across the collected datasets, Random Forest Regression and ANN achieved the highest prediction accuracy, and SHAP identified tool rotational speed and plate thickness as the dominant variables.",
  "watch_item": "Because the dataset is assembled from peer-reviewed literature, model transferability may be limited by differences in materials, tooling, and reporting conditions across studies.",
  "hashtags": [
    "#FrictionStirWelding",
    "#MachineLearning",
    "#ProcessOptimization",
    "#SHAP",
    "#MaterialsInformatics"
  ],
  "paper_id": "2026-07-22-openalex-data_driven_prediction_of_joint_strength_in_friction_stir_welding_a_machine_learning_and_f",
  "paper_title": "Data-driven prediction of joint strength in friction stir welding: A machine learning and feature sensitivity analysis",
  "paper_date": "2026-07-22",
  "paper_category": "AI Process Optimization",
  "generated_at": "2026-07-24T12:27:02",
  "generator": "openai"
}

File: infographics/2026-07-22-openalex-elucidation_of_fatigue_crack_propagation_behavior_in_dissimilar_aluminum_alloy_and_steel_j_infographic.json
{
  "key_insight": "Optimized resistance spot welding can make dissimilar aluminum–steel joints achieve fatigue strength comparable to same-material joints, despite intermetallic compound formation at the interface.",
  "engineering_relevance": "For automotive body structures, this suggests multi-material joints can be designed for durability if interfacial reactions and weld geometry are controlled.",
  "method": [
    "Resistance spot welded steel sheets and aluminum alloy sheets under optimized welding conditions and electrode selection.",
    "Examined fatigue crack initiation and propagation behavior in the dissimilar welds.",
    "Related fatigue fracture behavior to intermetallic compound layer thickness/distribution and aluminum-side indentation shape."
  ],
  "evidence_signal": "The abstract reports that fatigue strength of the aluminum–steel joints was similar to same-material aluminum and steel joints, with crack initiation and unstable propagation observed in the intermetallic layer.",
  "watch_item": "Fatigue performance depends strongly on intermetallic-layer morphology and indentation geometry, so process control is critical and results may not transfer to poorly optimized welds.",
  "hashtags": [
    "#ResistanceSpotWelding",
    "#DissimilarJoints",
    "#FatigueCrackPropagation",
    "#IntermetallicCompounds",
    "#AutomotiveStructures"
  ],
  "paper_id": "2026-07-22-openalex-elucidation_of_fatigue_crack_propagation_behavior_in_dissimilar_aluminum_alloy_and_steel_j",
  "paper_title": "Elucidation of fatigue crack propagation behavior in dissimilar aluminum alloy and steel joints from resistance spot welding",
  "paper_date": "2026-07-22",
  "paper_category": "Coating Microstructure",
  "generated_at": "2026-07-24T12:27:44",
  "generator": "openai"
}

File: infographics/2026-07-22-openalex-extending_geometric_flexibility_in_friction_welding_a_comparative_study_of_orbital_and_rot_infographic.json
{
  "key_insight": "Orbital friction welding keeps relative motion uniform across the interface, enabling sound joints and non-axisymmetric geometry that rotary friction welding cannot easily accommodate.",
  "engineering_relevance": "The study shows a practical route to expand solid-state joining from simple round parts to more complex component shapes with controlled heat input and lower distortion.",
  "method": [
    "Built one custom test rig capable of both orbital friction welding (OFW) and rotary friction welding (RFW)",
    "Joined S235JRC+C steel under directly comparable process conditions",
    "Evaluated weld quality with tensile tests, metallographic cross-sections, and hardness measurements"
  ],
  "evidence_signal": "Comparative testing showed OFW produced metallurgically sound joints with promising mechanical performance, while the new high-speed rig achieved higher relative velocities than prior work.",
  "watch_item": "Performance gains depend on maintaining tight control of kinematics and heat generation, especially when scaling to different geometries or materials.",
  "hashtags": [
    "#FrictionWelding",
    "#OrbitalWelding",
    "#RotaryWelding",
    "#SolidStateJoining",
    "#MaterialsEngineering"
  ],
  "paper_id": "2026-07-22-openalex-extending_geometric_flexibility_in_friction_welding_a_comparative_study_of_orbital_and_rot",
  "paper_title": "Extending geometric flexibility in friction welding: A comparative study of orbital and rotary friction welding",
  "paper_date": "2026-07-22",
  "paper_category": "Coating Microstructure",
  "generated_at": "2026-07-24T12:27:39",
  "generator": "openai"
}

File: infographics/2026-07-22-openalex-impact_of_environmental_hydrogen_pressure_on_fracture_toughness_and_fracture_behavior_of_x_infographic.json
{
  "key_insight": "Higher environmental hydrogen pressure sharply reduces fracture toughness in X65 pipeline steel welded joints, shifting failure from ductile microvoid coalescence to brittle cracking.",
  "engineering_relevance": "Pipeline weld integrity is highly sensitive to hydrogen exposure, so elevated hydrogen service conditions can markedly increase fracture risk in WM and HAZ regions.",
  "method": [
    "CTOD fracture toughness testing on welded-joint regions",
    "Electron microscopy for fracture surface and microstructure analysis",
    "Comparison under gaseous hydrogen pressures of 1.0 MPa and 7.2 MPa"
  ],
  "evidence_signal": "The CTOD values dropped substantially at 7.2 MPa, with reductions of 79% in weld metal and 84% in the heat-affected zone relative to 1.0 MPa.",
  "watch_item": "Results are specific to the tested weld/joint condition and hydrogen pressures, so service-life predictions should not be generalized without broader loading and environment validation.",
  "hashtags": [
    "#HydrogenEmbrittlement",
    "#PipelineSteel",
    "#WeldedJoints",
    "#FractureToughness",
    "#CTOD"
  ],
  "paper_id": "2026-07-22-openalex-impact_of_environmental_hydrogen_pressure_on_fracture_toughness_and_fracture_behavior_of_x",
  "paper_title": "Impact of Environmental Hydrogen Pressure on Fracture Toughness and Fracture Behavior of X65 Pipeline Steel Welded Joints",
  "paper_date": "2026-07-22",
  "paper_category": "Coating Microstructure",
  "generated_at": "2026-07-24T12:27:21",
  "generator": "openai"
}

File: infographics/2026-07-22-openalex-mechanism_of_anomalous_increase_in_penetration_depth_at_high_oscillating_frequency_in_osci_infographic.json
{
  "key_insight": "High oscillating laser frequency can unexpectedly increase weld penetration depth because it alters melt-flow behavior rather than simply spreading the heat input.",
  "engineering_relevance": "The result helps optimize oscillating laser welding for deeper, more stable joints by tuning frequency to control molten-pool dynamics.",
  "method": [
    "Analyzed oscillating laser welding behavior through melt-flow mechanisms.",
    "Linked high-frequency oscillation to changes in penetration depth.",
    "Interpreted the anomaly using process-physics observations from the welding melt pool."
  ],
  "evidence_signal": "The abstract indicates a journal article focused on mechanistic analysis, but it does not report specific numerical datasets or evaluation metrics.",
  "watch_item": "The effect may depend strongly on material system, beam settings, and weld geometry, so the frequency-penetration relationship may not generalize without process-specific calibration.",
  "hashtags": [
    "#LaserWelding",
    "#MeltFlow",
    "#OscillatingLaser",
    "#WeldingEngineering",
    "#ProcessOptimization"
  ],
  "paper_id": "2026-07-22-openalex-mechanism_of_anomalous_increase_in_penetration_depth_at_high_oscillating_frequency_in_osci",
  "paper_title": "Mechanism of anomalous increase in penetration depth at high oscillating frequency in oscillating laser welding based on melt flow",
  "paper_date": "2026-07-22",
  "paper_category": "Welding Processes",
  "generated_at": "2026-07-24T12:27:37",
  "generator": "openai"
}

File: infographics/2026-07-22-openalex-synthesis_characterisation_and_electrochemical_behaviour_of_calcium_carbonate_nanoparticle_infographic.json
{
  "key_insight": "Automobile oxy-acetylene welding waste can be upcycled into high-purity calcium carbonate nanoparticles with mixed calcite–vaterite crystallinity and strong mesoporous surface properties.",
  "engineering_relevance": "This turns hazardous welding waste into a functional nanomaterial candidate for coatings, corrosion-related interfaces, and electrochemically active or dielectric applications.",
  "method": [
    "Recovered Ca(OH)2-rich welding waste as precursor",
    "Synthesized and characterized CaCO3 nanoparticles using XRF, SEM–EDX, XRD, FTIR, XPS, TGA/DTA, BET, DFT, and EIS",
    "Evaluated morphology, phase purity, thermal stability, porosity, and impedance behavior"
  ],
  "evidence_signal": "The abstract reports dominant calcium content, ~81% calcite with <19% vaterite, ~16.28 nm crystallite size, 134 m²/g BET surface area, and two EIS relaxation processes in 0.5 M H2SO4.",
  "watch_item": "The material contains minor impurities and a mixed-phase structure, so performance may vary with synthesis control and downstream coating or device integration.",
  "hashtags": [
    "#MaterialsRecycling",
    "#Nanoparticles",
    "#WeldingWaste",
    "#CoatingMicrostructure",
    "#ElectrochemicalImpedance"
  ],
  "paper_id": "2026-07-22-openalex-synthesis_characterisation_and_electrochemical_behaviour_of_calcium_carbonate_nanoparticle",
  "paper_title": "Synthesis, characterisation and electrochemical behaviour of calcium carbonate nanoparticles derived from automobile oxy-acetylene gas welding waste",
  "paper_date": "2026-07-22",
  "paper_category": "Coating Microstructure",
  "generated_at": "2026-07-24T12:27:16",
  "generator": "openai"
}

File: infographics/2026-07-22-openalex-thermo_mechanical_numerical_simulation_and_spot_weld_formation_mechanism_of_15_mm_diameter_infographic.json
{
  "key_insight": "A coupled thermo-mechanical FE model shows that 15 mm-diameter RFSSW of 6061-T6 forms through coordinated shear-extrusion, pressure-assisted bonding, and plug-riveting accumulation.",
  "engineering_relevance": "The results help predict weld quality and material flow in large-diameter RFSSW, supporting stronger lightweight aluminum joint design for load-bearing structures.",
  "method": [
    "Built a coupled thermo-mechanical finite element model in Deform V11.0",
    "Tracked temperature history and particle/material flow during pin-sleeve motion",
    "Linked interface evolution and microstructure stages to the weld-formation mechanism"
  ],
  "evidence_signal": "Model predictions matched experiments closely, with a maximum peak-temperature deviation of 6 °C and a relative error below 2%.",
  "watch_item": "The mechanism is inferred from a specific alloy, tool size, and process window, so transferability to other geometries or materials should be validated.",
  "hashtags": [
    "#RFSSW",
    "#ThermoMechanicalModeling",
    "#AluminumAlloy",
    "#FiniteElementAnalysis",
    "#WeldingMechanism"
  ],
  "paper_id": "2026-07-22-openalex-thermo_mechanical_numerical_simulation_and_spot_weld_formation_mechanism_of_15_mm_diameter",
  "paper_title": "Thermo-mechanical numerical simulation and spot-weld formation mechanism of 15 mm-diameter refill friction stir spot welding of 6061-T6 aluminum alloy",
  "paper_date": "2026-07-22",
  "paper_category": "Coating Microstructure",
  "generated_at": "2026-07-24T12:27:28",
  "generator": "openai"
}

File: infographics/2026-07-23-openalex-microstructure_sliding_wear_and_electrochemical_corrosion_of_a_high_entropy_alloy_cermet_c_infographic.json
{
  "key_insight": "Adding Cr3C2-Ni80Cr20 to a CoCrFeMnNi0.8V HEA HVOF coating creates a dense, wear-resistant composite, but it also makes the coating more prone to chloride corrosion.",
  "engineering_relevance": "The coating is promising for surfaces needing high wear resistance and toughness, but designers must balance tribological gains against reduced electrochemical durability in salty environments.",
  "method": [
    "HVOF-sprayed a 50 wt.% HEA / 50 wt.% Cr3C2-Ni80Cr20 powder blend onto steel.",
    "Examined microstructure and phase evolution with microscopy and XRD.",
    "Compared wear performance by ball-on-disc testing and corrosion behavior in 3.5 wt.% NaCl."
  ],
  "evidence_signal": "The composite coating was 450–500 μm thick, showed dense well-bonded multiphase microstructure, improved wear resistance, and had a corrosion current density of 10.53 × 10^-6 A/cm² in NaCl.",
  "watch_item": "The heterogeneous phase structure that improves wear can also promote micro-galvanic corrosion, so environmental exposure limits should be checked before deployment.",
  "hashtags": [
    "#ThermalSpray",
    "#HVOF",
    "#HighEntropyAlloy",
    "#WearResistance",
    "#CorrosionEngineering"
  ],
  "paper_id": "2026-07-23-openalex-microstructure_sliding_wear_and_electrochemical_corrosion_of_a_high_entropy_alloy_cermet_c",
  "paper_title": "Microstructure, Sliding Wear, and Electrochemical Corrosion of a High-Entropy Alloy–Cermet Composite Thermal Spray Coating",
  "paper_date": "2026-07-23",
  "paper_category": "Thermal Spray Coatings",
  "generated_at": "2026-07-26T12:07:38",
  "generator": "openai"
}

File: infographics/2026-07-23-openalex-multilayer_self_limiting_electrospray_deposition_via_stepped_voltage_bias_infographic.json
{
  "key_insight": "Stepped target-bias control turns self-limiting electrospray deposition into a multilayer process, enabling thickness to increase layer-by-layer instead of being fixed by one spray pass.",
  "engineering_relevance": "This provides a practical route to conformal, bias-tunable coatings on complex 3D surfaces, bridging electrospray deposition with nanoscale-to-microscale film design for advanced coatings and composites.",
  "method": [
    "Apply electrospray deposition in the self-limiting regime.",
    "Use a secondary target bias to reduce and tune deposited thickness.",
    "Remove bias stepwise to build tri-layer and multilayer stacks; combine with capillary rise infiltration for robust nanocomposites."
  ],
  "evidence_signal": "The abstract reports tri-layer polystyrene stacks with bias-controlled thickness, uniform tri-layer coatings on complex geometry, and mechanically robust nanocomposites after CaRI infiltration.",
  "watch_item": "Thickness and uniformity depend on precise voltage stepping and spray/material parameters, so reproducibility and process control may be sensitive to setup calibration.",
  "hashtags": [
    "#ElectrosprayDeposition",
    "#ThinFilms",
    "#Coatings",
    "#MaterialsEngineering",
    "#ProcessControl"
  ],
  "paper_id": "2026-07-23-openalex-multilayer_self_limiting_electrospray_deposition_via_stepped_voltage_bias",
  "paper_title": "Multilayer Self‐Limiting Electrospray Deposition via Stepped Voltage Bias",
  "paper_date": "2026-07-23",
  "paper_category": "AI Process Optimization",
  "generated_at": "2026-07-26T12:08:13",
  "generator": "openai"
}

File: infographics/2026-07-24-openalex-ai_driven_electrical_machine_design_from_surrogate_assisted_optimization_to_trustworthy_ma_infographic.json
{
  "key_insight": "AI can speed up electrical machine design by acting as a physics-aware surrogate and optimization aid, but it must remain grounded in simulation and experimental validation.",
  "engineering_relevance": "The work is relevant to designing high-performance machines that satisfy power density, thermal, mechanical, acoustic, manufacturability, cost, and sustainability constraints.",
  "method": [
    "Surrogate modeling and machine learning to approximate FEM-based performance.",
    "Physics-informed and Bayesian methods for uncertainty-aware prediction and optimization.",
    "Active learning and emerging generative approaches for inverse and multi-objective design."
  ],
  "evidence_signal": "The review synthesizes workflow-level evidence from simulation-driven and AI-assisted design studies, while noting that reported validation is often limited and data are frequently generated by FEM.",
  "watch_item": "A key concern is weak extrapolation beyond training topologies and insufficient reporting of uncertainty, manufacturability, and experimental verification.",
  "hashtags": [
    "#AIMachineDesign",
    "#SurrogateModeling",
    "#PhysicsInformedAI",
    "#MultiObjectiveOptimization",
    "#DigitalEngineering"
  ],
  "paper_id": "2026-07-24-openalex-ai_driven_electrical_machine_design_from_surrogate_assisted_optimization_to_trustworthy_ma",
  "paper_title": "AI-Driven Electrical Machine Design: From Surrogate-Assisted Optimization to Trustworthy, Manufacturable, and Sustainable Design Workflows",
  "paper_date": "2026-07-24",
  "paper_category": "AI Machine Design",
  "generated_at": "2026-07-26T12:07:35",
  "generator": "openai"
}

File: infographics/2026-07-24-openalex-optimization_and_tribological_evaluation_of_plasma_sprayed_cr3c2_and_stellite_coatings_on_infographic.json
{
  "key_insight": "APS-sprayed Cr3C2 on Inconel 625 delivered the strongest hardness and wear-resistance improvement, outperforming Stellite for elevated-temperature tribology.",
  "engineering_relevance": "The study shows plasma-sprayed carbide coatings can substantially extend the service life of superalloy components in aerospace and power-generation wear environments.",
  "method": [
    "Atmospheric Plasma Spray (APS) applied Cr3C2 and Stellite coatings on Inconel 625 substrates.",
    "Compared coated and uncoated samples using SEM, EDAX, hardness, friction, and wear testing.",
    "Used Taguchi L9 design and ANOVA to identify the dominant wear-performance factor."
  ],
  "evidence_signal": "Cr3C2 increased hardness from 505 HV to 720 HV and achieved the lowest wear loss (0.2%) and minimum specific wear rate at 200 °C, while ANOVA ranked coating type as the most influential wear parameter.",
  "watch_item": "Results are promising but depend on APS process control and testing conditions, so coating adhesion, thermal cycling durability, and scale-up performance should be validated before deployment.",
  "hashtags": [
    "#ThermalSpray",
    "#APSCoating",
    "#WearResistance",
    "#Inconel625",
    "#TaguchiANOVA"
  ],
  "paper_id": "2026-07-24-openalex-optimization_and_tribological_evaluation_of_plasma_sprayed_cr3c2_and_stellite_coatings_on",
  "paper_title": "Optimization and Tribological Evaluation of Plasma-Sprayed Cr3C2 and Stellite Coatings on Inconel 625 using Taguchi-ANOVA Method",
  "paper_date": "2026-07-24",
  "paper_category": "Thermal Spray Coatings",
  "generated_at": "2026-07-27T13:41:42",
  "generator": "openai"
}

File: infographics/2026-07-25-openalex-advancing_tilt_angle_control_in_friction_stir_welding_using_fuzzy_logic_infographic.json
{
  "key_insight": "A Mamdani fuzzy-logic controller can continuously correct FSW tool tilt angle in response to torque, temperature, and plunge-depth deviation to help maintain weld quality.",
  "engineering_relevance": "This enables more adaptive and automatable tilt control for CNC-based friction stir welding, reducing defects caused by poor tool orientation.",
  "method": [
    "Inputs: torque, temperature, and plunge-depth deviation.",
    "Mamdani fuzzy inference with triangular membership functions.",
    "Centroid defuzzification to compute tilt correction from an expert rule base."
  ],
  "evidence_signal": "In MATLAB simulation, a sample input set (10 Nm, 45 °C, 0.5 mm deviation) produced a 0.224° tilt adjustment, with surface plots showing smooth response across a range of -0.4° to +0.5°.",
  "watch_item": "The approach is simulation-based, so real-world performance will depend on sensor noise, actuator response, and how well the fuzzy rules generalize across different FSW conditions.",
  "hashtags": [
    "#FrictionStirWelding",
    "#FuzzyLogic",
    "#ProcessControl",
    "#WeldingAutomation",
    "#CNCManufacturing"
  ],
  "paper_id": "2026-07-25-openalex-advancing_tilt_angle_control_in_friction_stir_welding_using_fuzzy_logic",
  "paper_title": "Advancing Tilt Angle Control in Friction Stir Welding using Fuzzy Logic",
  "paper_date": "2026-07-25",
  "paper_category": "Welding Processes",
  "generated_at": "2026-07-29T13:04:00",
  "generator": "openai"
}

File: infographics/2026-07-25-openalex-electron_beam_cured_rosin_castor_oil_bio_based_coatings_for_large_thermal_power_generators_infographic.json
{
  "key_insight": "Electron beam curing of a rosin–castor-oil bio-based coating, especially F2 (MRGE/MCOA = 3:1), delivered the best overall balance of conversion, mechanical integrity, corrosion resistance, and dielectric performance.",
  "engineering_relevance": "This work suggests a fast, renewable coating route for large electrical equipment such as thermal power generators, where protective insulation must withstand corrosion, salt exposure, and electrical stress.",
  "method": [
    "Compared four MRGE/MCOA formulations under ultraviolet and electron-beam curing routes.",
    "Evaluated surface C=C conversion, thermal behavior, morphology, mechanics, salt-spray corrosion, electrochemical barrier behavior, and AC dielectric breakdown strength.",
    "Compared short-term immersion and long-term salt-spray damage evolution across curing conditions."
  ],
  "evidence_signal": "F2-EB achieved 92±2% surface C=C conversion, Tg of 88±1 °C, 9H hardness, 5B adhesion, 10/10 salt-spray rating after 500 h, and 21.5±0.3 kV mm−1 dielectric breakdown strength.",
  "watch_item": "The study infers stronger network formation from performance trends, but through-thickness conversion and crosslink density were not directly measured.",
  "hashtags": [
    "#BioBasedCoatings",
    "#ElectronBeamCuring",
    "#ElectricalInsulation",
    "#CorrosionProtection",
    "#CoatingQualityPrediction"
  ],
  "paper_id": "2026-07-25-openalex-electron_beam_cured_rosin_castor_oil_bio_based_coatings_for_large_thermal_power_generators",
  "paper_title": "Electron Beam-Cured Rosin–Castor Oil Bio-Based Coatings for Large Thermal Power Generators",
  "paper_date": "2026-07-25",
  "paper_category": "Coating Quality Prediction",
  "generated_at": "2026-07-29T13:04:22",
  "generator": "openai"
}

File: infographics/2026-07-25-openalex-numerical_and_experimental_analysis_of_melt_layer_formation_in_serial_hot_gas_welding_infographic.json
{
  "key_insight": "A CFD-based thermal simulation can accurately predict hot gas flow, surface heating, and melt-layer formation in serial hot gas welding of polypropylene.",
  "engineering_relevance": "This enables simulation-assisted design of hot gas tools and seam geometries, reducing trial-and-error experimentation and improving weld quality control.",
  "method": [
    "Built a CFD model in ANSYS Fluent 2025 R2 for hot gas flow and transient heat transfer.",
    "Used simulated temperature fields to derive melt-layer thickness and distribution in PP.",
    "Validated against infrared thermography, high-pressure joining tests, and transmitted-light microscopy."
  ],
  "evidence_signal": "Simulation matched experiments well, with surface temperature deviations below 10% and close agreement in melt-layer profiles and thickness.",
  "watch_item": "The study is demonstrated on polypropylene and one process setup, so broader transferability to other polymers, geometries, or tool designs still needs validation.",
  "hashtags": [
    "#HotGasWelding",
    "#CFD",
    "#Polypropylene",
    "#ThermalSimulation",
    "#ProcessOptimization"
  ],
  "paper_id": "2026-07-25-openalex-numerical_and_experimental_analysis_of_melt_layer_formation_in_serial_hot_gas_welding",
  "paper_title": "Numerical and experimental analysis of melt layer formation in serial hot gas welding",
  "paper_date": "2026-07-25",
  "paper_category": "Welding Processes",
  "generated_at": "2026-07-27T13:41:28",
  "generator": "openai"
}

File: infographics/2026-07-27-openalex-analysis_of_the_effect_of_root_gap_and_welding_voltage_variations_on_weld_defects_in_gmaw_infographic.json
{
  "key_insight": "For S355J2C+N V-groove butt joints welded by GMAW, a 2 mm root gap with 18 V gave the best overall weld quality among the tested settings.",
  "engineering_relevance": "The study suggests a practical parameter window for improving root penetration quality and reducing weld defects in GMAW fabrication, even though the tested factor effects were not statistically significant.",
  "method": [
    "Experimental, quantitative descriptive study",
    "Tested 2 root gaps: 2 mm and 3 mm",
    "Tested 3 voltages: 17 V, 18 V, and 19 V; assessed welds with VT and PT"
  ],
  "evidence_signal": "Fisher Exact Test showed no significant relationship between root gap or voltage and VT/PT outcomes (p > 0.05), but the 2 mm + 18 V condition had the fewest defects, with no VT discontinuities and one acceptable PT porosity indication.",
  "watch_item": "Because only two root gaps and three voltages were evaluated, the preferred setting should be validated across broader parameter ranges and more specimens before general use.",
  "hashtags": [
    "#GMAW",
    "#WeldingDefects",
    "#RootGap",
    "#NonDestructiveTesting",
    "#WeldQuality"
  ],
  "paper_id": "2026-07-27-openalex-analysis_of_the_effect_of_root_gap_and_welding_voltage_variations_on_weld_defects_in_gmaw",
  "paper_title": "Analysis of the Effect of Root Gap and Welding Voltage Variations on Weld Defects in GMAW Penetration",
  "paper_date": "2026-07-27",
  "paper_category": "Coating Microstructure",
  "generated_at": "2026-07-29T13:03:54",
  "generator": "openai"
}

File: infographics/2026-07-27-openalex-comparative_evaluation_of_mechanical_properties_in_plasma_sprayed_al2o3_coatings_via_vicke_infographic.json
{
  "key_insight": "Raising the critical plasma spraying parameter (CPSP) improved the fracture toughness of atmospheric plasma-sprayed Al2O3 coatings, regardless of whether it was measured by Vickers indentation or SENB.",
  "engineering_relevance": "The results help process engineers tune plasma-spray conditions to obtain tougher ceramic coatings on titanium alloy substrates for wear- and damage-resistant applications.",
  "method": [
    "Compared Al2O3 coatings deposited at different CPSP values using atmospheric plasma spraying.",
    "Measured fracture toughness by Vickers indentation and single edge notched beam (SENB) testing.",
    "Evaluated residual compressive stress and compared trends between the two toughness methods."
  ],
  "evidence_signal": "As CPSP increased from 0.83 to 1.17, indentation-derived toughness rose from 1.81 ± 0.03 to 2.22 ± 0.02 MPa·m^1/2, while SENB-derived toughness increased from 0.89 ± 0.05 to 1.25 ± 0.02 MPa·m^1/2.",
  "watch_item": "Absolute fracture toughness values differed notably between indentation and SENB, so method selection and calibration matter when comparing coating performance.",
  "hashtags": [
    "#ThermalSpray",
    "#Al2O3Coatings",
    "#FractureToughness",
    "#PlasmaSpraying",
    "#MaterialsEngineering"
  ],
  "paper_id": "2026-07-27-openalex-comparative_evaluation_of_mechanical_properties_in_plasma_sprayed_al2o3_coatings_via_vicke",
  "paper_title": "Comparative evaluation of mechanical properties in plasma-sprayed Al2O3 coatings via Vickers indentation and single edge notched beam methods",
  "paper_date": "2026-07-27",
  "paper_category": "Thermal Spray Coatings",
  "generated_at": "2026-07-30T12:49:07",
  "generator": "openai"
}

File: infographics/2026-07-27-openalex-optimization_of_gas_metal_arc_welding_process_parameters_for_enhanced_tensile_strength_of_infographic.json
{
  "key_insight": "Taguchi DOE showed that wire feed rate is the dominant driver of tensile strength in GMAW of ST-37 mild steel, with the best response near 26 V, 184.33 A, and 220 m/min.",
  "engineering_relevance": "The study gives weld-process engineers a compact parameter recipe for improving joint strength while reducing trial-and-error in production GMAW settings.",
  "method": [
    "Used an L9 orthogonal array to test 9 parameter combinations at 3 levels.",
    "Applied signal-to-noise ratio analysis and ANOVA to rank process sensitivity.",
    "Compared the predicted optimum with the best experimental weld result."
  ],
  "evidence_signal": "ANOVA assigned 34.64% influence to wire feed rate, 19.42% to welding current, and 5.95% to arc voltage, and the top trial achieved 688 MPa tensile strength.",
  "watch_item": "The optimum is based on bead-on-plate tests on ST-37 mild steel, so transferability to other joint geometries, consumables, or materials should be validated before full-scale use.",
  "hashtags": [
    "#GMAW",
    "#TaguchiMethod",
    "#ANOVA",
    "#WeldingOptimization",
    "#MaterialsEngineering"
  ],
  "paper_id": "2026-07-27-openalex-optimization_of_gas_metal_arc_welding_process_parameters_for_enhanced_tensile_strength_of",
  "paper_title": "Optimization of Gas Metal Arc Welding Process Parameters for Enhanced Tensile Strength of Mild Steel Weldments Using the Taguchi Design of Experiments and Analysis of Variance",
  "paper_date": "2026-07-27",
  "paper_category": "AI Process Optimization",
  "generated_at": "2026-07-30T12:48:45",
  "generator": "openai"
}

File: infographics/2026-07-27-openalex-parameter_optimization_of_shielded_metal_arc_welding_process_on_weld_bead_geometry_using_w_infographic.json
{
  "key_insight": "Whale Optimization Algorithm (WOA) and Grasshopper Optimization Algorithm (GOA) were used to tune SMAW parameters for better weld bead geometry prediction and optimization.",
  "engineering_relevance": "Improving weld bead geometry helps control joint quality and can directly influence the mechanical and microstructural performance of welded components.",
  "method": [
    "Optimize shielded metal arc welding process parameters",
    "Compare WOA and GOA against prior regression-based D-optimal results",
    "Evaluate predicted bead geometry against experimental measurements"
  ],
  "evidence_signal": "The abstract reports low prediction error, with 0.22% for WOA and 0.28% for GOA, both better than the earlier regression model error of 0.51%.",
  "watch_item": "Results are based on a specific dataset and welding setup, so the reported gains may not transfer directly to other materials, joints, or process conditions.",
  "hashtags": [
    "#SMAW",
    "#WeldingOptimization",
    "#WhaleOptimizationAlgorithm",
    "#GrasshopperOptimizationAlgorithm",
    "#BeadGeometry"
  ],
  "paper_id": "2026-07-27-openalex-parameter_optimization_of_shielded_metal_arc_welding_process_on_weld_bead_geometry_using_w",
  "paper_title": "Parameter optimization of shielded metal arc welding process on weld bead geometry using whale optimization algorithm and grasshopper optimization algorithm",
  "paper_date": "2026-07-27",
  "paper_category": "Welding Processes",
  "generated_at": "2026-07-30T12:48:39",
  "generator": "openai"
}

File: infographics/2026-07-27-openalex-ultra_low_cycle_fatigue_performance_and_cyclic_constitutive_model_of_q355_steel_welded_joi_infographic.json
{
  "key_insight": "Corrosion significantly degrades the ultra-low-cycle fatigue resistance of Q355 steel welded joints, motivating a cyclic constitutive model that captures their damaged response.",
  "engineering_relevance": "The findings are directly relevant to durability design and remaining-life assessment of welded steel connections exposed to marine, industrial, or other corrosive environments.",
  "method": [
    "Tested Q355 steel welded joints under corrosion conditions and cyclic loading.",
    "Analyzed ultra-low-cycle fatigue performance to characterize degradation behavior.",
    "Developed a cyclic constitutive model for the corroded welded joints."
  ],
  "evidence_signal": "The abstract indicates a journal-article study focused on experimental performance evaluation plus constitutive modeling, though it does not report numerical results in the provided text.",
  "watch_item": "The model should be validated carefully across corrosion levels, weld types, and loading histories before using it for design extrapolation.",
  "hashtags": [
    "#Fatigue",
    "#Corrosion",
    "#Welding",
    "#StructuralEngineering",
    "#ConstitutiveModel"
  ],
  "paper_id": "2026-07-27-openalex-ultra_low_cycle_fatigue_performance_and_cyclic_constitutive_model_of_q355_steel_welded_joi",
  "paper_title": "Ultra-low cycle fatigue performance and cyclic constitutive model of Q355 steel welded joints under corrosion conditions",
  "paper_date": "2026-07-27",
  "paper_category": "Wear and Corrosion",
  "generated_at": "2026-07-29T13:04:37",
  "generator": "openai"
}

File: infographics/2026-07-28-openalex-experimental_measurement_of_strain_distribution_in_the_nugget_zone_during_friction_stir_we_infographic.json
{
  "key_insight": "An identical-material tracer inserted into AA5083 enabled direct, quantitative mapping of strain heterogeneity in the friction stir weld nugget, revealing distinct shoulder-, compressive-, and pin-dominated deformation zones.",
  "engineering_relevance": "The method provides a physically representative way to measure local strain during FSW, helping link process conditions to grain refinement and weld microstructure.",
  "method": [
    "Embedded anodized AA5083 foil tracer inside AA5083 base metal",
    "Performed FSW at 1025 rpm and 67 mm/min",
    "Used tracer deformation and thickness reduction to estimate local strain; confirmed microstructure with EBSD"
  ],
  "evidence_signal": "The abstract reports peak strains of about 2.0 in the shoulder-affected zone, 0.4 in compression, and 1.1 in the pin-affected zone, with grain size refining from 13.0 ± 4.2 µm to 5.0 ± 1.8 µm and high-angle grain boundaries rising from 68.5% to 89.3%.",
  "watch_item": "The strain field is inferred from tracer deformation, so accuracy may depend on tracer placement, sectioning quality, and whether the foil truly follows local material flow without disturbing it.",
  "hashtags": [
    "#FrictionStirWelding",
    "#StrainMeasurement",
    "#NuggetZone",
    "#EBSD",
    "#MaterialsEngineering"
  ],
  "paper_id": "2026-07-28-openalex-experimental_measurement_of_strain_distribution_in_the_nugget_zone_during_friction_stir_we",
  "paper_title": "Experimental measurement of strain distribution in the nugget zone during friction stir welding using an identical-material tracer",
  "paper_date": "2026-07-28",
  "paper_category": "Welding Processes",
  "generated_at": "2026-07-30T12:48:48",
  "generator": "openai"
}
