Repository: dutoaa/ai-in-detonation-spray-progress

# ai-in-detonation-spray-progress

Public GitHub Pages mirror for the private `ai-in-detonation-spray` daily AI detonation spray and coating paper tracker.

- `index.html`: current daily top 20
- `papers.json`: current structured data
- `infographics/`: OpenAI-generated summary JSON
- `archives/`: previous daily paper snapshots

File: infographics/2026-09-29-openalex-taguchi_based_optimization_of_gmaw_welding_parameters_for_joint_strength_infographic.json
{
  "key_insight": "Taguchi-based design identified current and arc voltage as the dominant controls for optimizing GMAW joint strength while balancing weld defects via grey relational analysis.",
  "engineering_relevance": "The study provides a repeatable statistical workflow for selecting welding settings that improve tensile performance and process robustness in mild-steel GMAW.",
  "method": [
    "L9(3^4) Taguchi orthogonal array with 3 replicates per trial (27 specimens)",
    "Signal-to-noise ratios, response tables, and ANOVA to rank factor effects",
    "Grey relational analysis to combine tensile strength and defect count into a compromise optimum"
  ],
  "evidence_signal": "The abstract reports that welding current and arc voltage were statistically significant at the 1% level, explaining the largest variance shares in both tensile strength and defect count.",
  "watch_item": "The optimum is based on the tested factor ranges and a laboratory dataset, so performance may shift if joint design, material, or machine setup changes.",
  "hashtags": [
    "#GMAW",
    "#TaguchiMethod",
    "#GreyRelationalAnalysis",
    "#WeldingOptimization",
    "#ManufacturingEngineering"
  ],
  "paper_id": "2026-09-29-openalex-taguchi_based_optimization_of_gmaw_welding_parameters_for_joint_strength",
  "paper_title": "TAGUCHI-BASED OPTIMIZATION OF GMAW WELDING PARAMETERS FOR JOINT STRENGTH",
  "paper_date": "2026-09-29",
  "paper_category": "Coating Microstructure",
  "generated_at": "2026-09-30T16:44:59",
  "generator": "openai"
}

File: infographics/2026-09-30-openalex-development_of_a_method_for_producing_self_fluxing_nickel_based_coatings_by_detonation_spr_infographic.json
{
  "key_insight": "Detonation-sprayed Ni–Cr–Fe–B–Si–C self-fluxing coatings show a clear process trade-off: lower barrel fill reduces friction and porosity, while higher O/C ratio and longer inter-shot delay improve wear resistance and hardness.",
  "engineering_relevance": "These results provide process windows for designing durable restorative and wear-protective coatings for machine components, where surface finish, hardness, and wear life must be balanced.",
  "method": [
    "Varied barrel filling level: 48–68%",
    "Varied working-gas molar ratio O/C: 1.026–1.856",
    "Varied inter-shot delay: 0–1 s"
  ],
  "evidence_signal": "Performance was evaluated through microstructure, roughness, hardness, friction, and wear tests, with the best wear rate reaching 0.000189 mm³/(N·m) and hardness up to 905.6 HV.",
  "watch_item": "Optimizing for low friction can increase wear, and higher filling levels may induce residual-stress-driven microcracking, so parameter tuning must be application-specific.",
  "hashtags": [
    "#DetonationSpraying",
    "#CoatingMicrostructure",
    "#WearResistance",
    "#SurfaceEngineering",
    "#MaterialsProcessing"
  ],
  "paper_id": "2026-09-30-openalex-development_of_a_method_for_producing_self_fluxing_nickel_based_coatings_by_detonation_spr",
  "paper_title": "Development of a Method for Producing Self-Fluxing Nickel-Based Coatings by Detonation Spraying",
  "paper_date": "2026-09-30",
  "paper_category": "Coating Microstructure",
  "generated_at": "2026-10-14T15:45:47",
  "generator": "openai"
}

File: infographics/2026-09-30-openalex-effect_of_flame_spraying_temperature_on_the_properties_of_ni_cr_b_si_based_self_fluxing_co_infographic.json
{
  "key_insight": "Increasing the O₂/C₂H₂ ratio improved coating density, smoothness, and adhesion, but peak microhardness occurred at the intermediate ratio of 1.1.",
  "engineering_relevance": "O₂/C₂H₂ ratio control offers a practical way to tailor flame-sprayed Ni–Cr–B–Si coatings on AISI 321 steel to different property priorities.",
  "method": [
    "Deposited Ni–Cr–B–Si coatings using a Metal Coat 6PM-II flame-spraying system.",
    "Tested O₂/C₂H₂ ratios of 1.0, 1.1, and 1.2 with Accuraspray 4.0 process monitoring.",
    "Characterized microstructure, porosity, microhardness, surface roughness, and adhesion strength."
  ],
  "evidence_signal": "From ratio 1.0 to 1.2, porosity decreased from 1.97 ± 0.13% to 0.90 ± 0.09%, roughness from 4.70 ± 0.09 to 2.99 ± 0.11 μm, and adhesion increased from 22.14 ± 4.3 to 35.02 ± 3.9 MPa; peak average microhardness was 1051.7 HV at 1.1.",
  "watch_item": "The abstract reports only three gas ratios and no service-life testing, so application-specific durability requires further validation.",
  "hashtags": [
    "#FlameSpraying",
    "#SelfFluxingCoatings",
    "#NiCrBSi",
    "#CoatingMicrostructure",
    "#SurfaceEngineering"
  ],
  "model": "gpt-6.1-sol",
  "service_tier": "ultrafast",
  "paper_id": "2026-09-30-openalex-effect_of_flame_spraying_temperature_on_the_properties_of_ni_cr_b_si_based_self_fluxing_co",
  "paper_title": "EFFECT OF FLAME-SPRAYING TEMPERATURE ON THE PROPERTIES OF Ni–Cr–B–Si-BASED SELF-FLUXING COATINGS",
  "paper_date": "2026-09-30",
  "paper_category": "Coating Microstructure",
  "generated_at": "2026-11-22T18:22:19",
  "generator": "openai"
}

File: infographics/2026-09-30-openalex-enhancing_the_barrier_performance_of_paper_derived_from_broussonetia_papyrifera_l_fibers_t_infographic.json
{
  "key_insight": "A CNF-interlayered spray-coated bioplastic multilayer can substantially improve the oxygen and moisture barrier performance of Broussonetia papyrifera fiber paper while preserving a sustainable paper-based substrate.",
  "engineering_relevance": "This offers a scalable packaging-surface engineering route for converting low-cost cellulose paper into higher-performance biodegradable barrier materials.",
  "method": [
    "Spray-coat a paper substrate derived from Broussonetia papyrifera fibers",
    "Add a cellulose nanofibril (CNF) interlayer to block coating penetration and smooth the surface",
    "Apply outer biodegradable bioplastic coatings: PPC, PHAs, and PPC/PHA blends"
  ],
  "evidence_signal": "Compared with uncoated paper, the coated multilayer systems showed improved mechanical properties and better oxygen and water vapor barrier performance, with blend formulations giving balanced barrier behavior.",
  "watch_item": "Practical deployment still depends on replacing conventional organic-solvent processing with greener, non-toxic solvent systems.",
  "hashtags": [
    "#BiodegradablePackaging",
    "#BarrierCoatings",
    "#SprayCoating",
    "#CellulosePaper",
    "#SustainableMaterials"
  ],
  "paper_id": "2026-09-30-openalex-enhancing_the_barrier_performance_of_paper_derived_from_broussonetia_papyrifera_l_fibers_t",
  "paper_title": "Enhancing the barrier performance of paper derived from Broussonetia papyrifera L. fibers through a spray coating process",
  "paper_date": "2026-09-30",
  "paper_category": "Thermal Spray Coatings",
  "generated_at": "2026-10-02T16:34:10",
  "generator": "openai"
}

File: infographics/2026-09-30-openalex-hardness_and_post_scratch_surface_morphology_of_cr_c_nicr_coatings_after_ultrasonic_nanocr_infographic.json
{
  "key_insight": "UNSM-treated Cr₃C₂–NiCr coatings showed sample-dependent hardness, with maxima at 20 N/20 µm for detonation-sprayed coatings and 30 N/30 µm for HVOF coatings.",
  "engineering_relevance": "Surface-treatment settings should be evaluated for each deposition route using both local hardness and surface-integrity measurements.",
  "method": [
    "Evaluated four UNSM-treated samples per deposition route at static loads of 20–30 N and vibration amplitudes of 20–30 µm.",
    "Measured instrumental hardness at 300 mN with a 10 s dwell.",
    "Examined post-scratch surface morphology by SEM."
  ],
  "evidence_signal": "Hardness ranged from 820–970 HV for detonation-sprayed coatings and 546–1165 HV for HVOF coatings; post-scratch SEM showed heterogeneous contrast and crack-like discontinuities in both series.",
  "watch_item": "Post-scratch SEM observations neither isolate UNSM-induced damage nor establish a scratch-resistance ranking.",
  "hashtags": [
    "#DetonationSpray",
    "#HVOF",
    "#UNSM",
    "#Cr3C2NiCr",
    "#SurfaceEngineering"
  ],
  "model": "gpt-6.1-sol",
  "service_tier": "ultrafast",
  "paper_id": "2026-09-30-openalex-hardness_and_post_scratch_surface_morphology_of_cr_c_nicr_coatings_after_ultrasonic_nanocr",
  "paper_title": "HARDNESS AND POST-SCRATCH SURFACE MORPHOLOGY OF Cr₃C₂–NiCr COATINGS AFTER ULTRASONIC NANOCRYSTAL SURFACE MODIFICATION",
  "paper_date": "2026-09-30",
  "paper_category": "Detonation Spray Process",
  "generated_at": "2026-11-22T18:22:25",
  "generator": "openai"
}

File: infographics/2026-09-30-openalex-investigation_of_the_formation_of_structure_and_wear_resistant_properties_of_wc_co_cr_coat_infographic.json
{
  "key_insight": "For WC–Co–Cr coatings, detonation spraying favors higher hardness, while HVOF provides a dense, uniform microstructure and low friction.",
  "engineering_relevance": "Matching powder morphology and spraying method to service demands can improve the wear resistance and durability of machine parts under high loads and intensive friction.",
  "method": [
    "Compare detonation-sprayed and HVOF WC–Co–Cr coatings.",
    "Examine powder morphology and coating microstructure using SEM and EDS.",
    "Evaluate microhardness and tribological performance."
  ],
  "evidence_signal": "The abstract reports an average microhardness of 1449 HV for detonation-sprayed coatings and a friction coefficient of 0.143 for HVOF coatings.",
  "watch_item": "The abstract does not specify test conditions or statistical variability, limiting direct extrapolation to service performance.",
  "hashtags": [
    "#WCCoCr",
    "#DetonationSpraying",
    "#HVOF",
    "#CoatingMicrostructure",
    "#WearResistance"
  ],
  "model": "gpt-6.1-sol",
  "service_tier": "ultrafast",
  "paper_id": "2026-09-30-openalex-investigation_of_the_formation_of_structure_and_wear_resistant_properties_of_wc_co_cr_coat",
  "paper_title": "INVESTIGATION OF THE FORMATION OF STRUCTURE AND WEAR-RESISTANT PROPERTIES OF WC–CO–CR COATINGS PRODUCED BY HVOF AND DETONATION SPRAYING",
  "paper_date": "2026-09-30",
  "paper_category": "Coating Microstructure",
  "generated_at": "2026-11-14T16:58:50",
  "generator": "openai"
}

File: infographics/2026-09-30-openalex-investigation_of_thermal_spray_coatings_on_additively_manufactured_alloy_718_substrates_infographic.json
{
  "key_insight": "HVAF-sprayed NiCoCrAlY coatings substantially improved hot-corrosion and erosion resistance of additively manufactured Alloy 718, regardless of post-processing condition.",
  "engineering_relevance": "This suggests thermal spray coatings can make EB-PBF Alloy 718 parts more durable for high-temperature service where corrosion and particle erosion are critical.",
  "method": [
    "EB-PBF Alloy 718 substrates were prepared in as-built, shot-peened, HIP, and shot-peened + HIP conditions, alongside cast Alloy 718 controls.",
    "Samples were coated with NiCoCrAlY using high-velocity air fuel (HVAF) thermal spray.",
    "Performance was assessed under hot corrosion at 650 °C for 1008 h in Na2SO4 and under erosion testing."
  ],
  "evidence_signal": "The abstract reports severe flaky oxide-scale degradation and strong material removal in uncoated samples, while coated samples showed much less oxide damage and similar erosion resistance across all substrate conditions.",
  "watch_item": "Results are based on one coating system and the specified hot-corrosion/erosion conditions, so broader applicability to other geometries, environments, or long-term cyclic service needs verification.",
  "hashtags": [
    "#ThermalSpray",
    "#HVAF",
    "#Alloy718",
    "#AdditiveManufacturing",
    "#HotCorrosion"
  ],
  "paper_id": "2026-09-30-openalex-investigation_of_thermal_spray_coatings_on_additively_manufactured_alloy_718_substrates",
  "paper_title": "Investigation of thermal spray coatings on additively manufactured alloy 718 substrates",
  "paper_date": "2026-09-30",
  "paper_category": "Thermal Spray Coatings",
  "generated_at": "2026-10-02T16:34:12",
  "generator": "openai"
}

File: infographics/2026-09-30-openalex-structure_and_properties_of_alb12_al_detonation_coatings_on_steel_45_infographic.json
{
  "key_insight": "AlB₁₂–Al detonation coatings improved wear resistance over uncoated steel 45, with AB70 showing stable tribological performance across tested friction conditions.",
  "engineering_relevance": "These coatings offer a potential route to improving the durability of steel components exposed to sliding wear.",
  "method": [
    "Deposited AB70 (70 wt.% AlB₁₂, 30 wt.% Al) and AB30 (30 wt.% AlB₁₂, 70 wt.% Al) using a DNEPR-5M detonation-spray system.",
    "Characterized coating thickness, hardness and friction-surface structure.",
    "Evaluated friction and wear under varied sliding speeds and loads against uncoated steel 45."
  ],
  "evidence_signal": "The abstract reports coating thicknesses of approximately 170–200 μm and AB70 friction coefficients of 0.21–0.38 with wear rates of 3.3–8.6 μm/km; oxidative and adhesive-abrasive wear mechanisms were identified.",
  "watch_item": "The abstract does not specify test loads, sliding speeds or statistical variability, limiting extrapolation to service conditions.",
  "hashtags": [
    "#DetonationSpray",
    "#AlB12",
    "#WearResistantCoatings",
    "#Tribology",
    "#SurfaceEngineering"
  ],
  "model": "gpt-6.1-sol",
  "service_tier": "ultrafast",
  "paper_id": "2026-09-30-openalex-structure_and_properties_of_alb12_al_detonation_coatings_on_steel_45",
  "paper_title": "Structure and properties of AlB12-Al detonation coatings on steel 45",
  "paper_date": "2026-09-30",
  "paper_category": "Detonation Spray Process",
  "generated_at": "2026-11-16T20:52:30",
  "generator": "openai"
}

File: infographics/2026-09-30-openalex-synthesis_of_amorphous_and_crystalline_silicon_dioxide_powder_composites_from_rice_husk_as_infographic.json
{
  "key_insight": "Rice husk ash can be converted into silica powder that is amorphous after 800 °C treatment and becomes crystalline quartz/cristobalite after annealing at 1200 °C.",
  "engineering_relevance": "This creates a low-cost silica feedstock with tunable phase structure for thermal spray powder development and coating applications.",
  "method": [
    "Chemically treated rice husk ash to extract SiO2",
    "Heat treated the product at 800 °C for 3 h to form amorphous silica",
    "Annealed at 1200 °C to induce crystallization; characterized by XRD, FTIR, and laser diffraction"
  ],
  "evidence_signal": "XRD confirmed amorphous silica after initial processing and identified quartz and cristobalite after 1200 °C annealing, while laser diffraction gave a D50 of about 88.9 μm.",
  "watch_item": "The powder’s relatively large particle size and the phase change at high temperature may affect flowability, deposition behavior, and coating consistency in thermal spray systems.",
  "hashtags": [
    "#ThermalSpray",
    "#Silica",
    "#RiceHuskAsh",
    "#MaterialsProcessing",
    "#PowderEngineering"
  ],
  "paper_id": "2026-09-30-openalex-synthesis_of_amorphous_and_crystalline_silicon_dioxide_powder_composites_from_rice_husk_as",
  "paper_title": "Synthesis of Amorphous and Crystalline Silicon Dioxide Powder Composites from Rice Husk Ash for Thermal Spray Deposit",
  "paper_date": "2026-09-30",
  "paper_category": "Thermal Spray Coatings",
  "generated_at": "2026-10-18T21:18:51",
  "generator": "openai"
}

File: infographics/2026-09-30-openalex-the_effect_of_the_composition_of_metal_ceramic_powders_on_the_structure_and_performance_pr_infographic.json
{
  "key_insight": "Among the HVOF-sprayed cermet coatings tested on 65G steel, WC–Co–Cr delivered the best overall balance of density, hardness, and tribological performance.",
  "engineering_relevance": "The results show that binder and carbide composition strongly control coating integrity and wear resistance, guiding material selection for abrasive-adhesive service in machinery, power, and metallurgy.",
  "method": [
    "HVOF deposition of WC–Co–Cr, WC–NiCr, WC–Ni, Cr3C2–NiCr, and Al2O3–NiCr coatings on 65G steel",
    "Microstructure and composition assessed by SEM/EDS",
    "Performance evaluated using microhardness, roughness, friction, and adhesion/scratch response"
  ],
  "evidence_signal": "The abstract reports comparative testing across multiple coatings, with WC–Co–Cr reaching 1316.87 HV and μ = 0.143, while Al2O3–NiCr showed the poorest combination of hardness and friction.",
  "watch_item": "Reported performance depends on spraying conditions and substrate/coating system, so transfer to other HVOF setups or service environments should be validated experimentally.",
  "hashtags": [
    "#HVOF",
    "#CermetCoatings",
    "#WearResistance",
    "#Microstructure",
    "#SurfaceEngineering"
  ],
  "paper_id": "2026-09-30-openalex-the_effect_of_the_composition_of_metal_ceramic_powders_on_the_structure_and_performance_pr",
  "paper_title": "THE EFFECT OF THE COMPOSITION OF METAL-CERAMIC POWDERS ON THE STRUCTURE AND PERFORMANCE PROPERTIES OF COATINGS OBTAINED BY THE HVOF METHOD",
  "paper_date": "2026-09-30",
  "paper_category": "Coating Microstructure",
  "generated_at": "2026-10-13T18:04:14",
  "generator": "openai"
}

File: infographics/2026-10-01-openalex-biomaterials_and_biomechanical_design_of_distal_weight_bearing_implants_computational_mode_infographic.json
{
  "key_insight": "Distal weight-bearing implants work as coupled biomechanical-biomaterial systems, where geometry, graded coatings, and gait-phase loading must be optimized together to achieve durable bone-implant integration.",
  "engineering_relevance": "The paper highlights that translating these implants to clinic depends on validated finite-element workflows, fatigue/coating durability testing, and patient-realistic mechanical loading conditions.",
  "method": [
    "Systematic review of distal weight-bearing implant design, biomaterial interfaces, and clinical translation",
    "Quantitative trend analysis of 34 direct-contribution papers and 32 empirical studies",
    "Synthesis of finite element analysis, functionally graded materials, graded Ti-HAp architectures, and in-vivo evidence"
  ],
  "evidence_signal": "The evidence base is still early-stage, with more than half of the empirical studies remaining at the bench or simulation level and relatively few animal or human/clinical validations.",
  "watch_item": "Graded Ti-HAp and FGM concepts are promising, but much of the support comes from analog biomaterial studies rather than DWBI-specific clinical validation.",
  "hashtags": [
    "#Biomechanics",
    "#Biomaterials",
    "#FiniteElementAnalysis",
    "#Osseointegration",
    "#MedicalImplants"
  ],
  "paper_id": "2026-10-01-openalex-biomaterials_and_biomechanical_design_of_distal_weight_bearing_implants_computational_mode",
  "paper_title": "Biomaterials and biomechanical design of distal weight-bearing implants: Computational modeling, biomaterial interfaces, and clinical translation",
  "paper_date": "2026-10-01",
  "paper_category": "Coating Microstructure",
  "generated_at": "2026-10-09T17:23:57",
  "generator": "openai"
}

File: infographics/2026-10-01-openalex-effect_of_stirring_probe_geometry_on_gap_bridging_mechanisms_and_joint_strength_in_wire_ba_infographic.json
{
  "key_insight": "Probe geometry strongly controls material flow and gap-bridging in wire-based friction stir welding, enabling sound joints across large gaps when the pin design is optimized.",
  "engineering_relevance": "The study shows that W-FSW can join high-strength EN AW-2024 T351 Alclad with much higher gap tolerance while retaining strong mechanical performance, making it promising for industrial repair and assembly.",
  "method": [
    "Tested 10 stirring probe geometries in wire-based FSW.",
    "Used continuous wire feeding to bridge a 4 mm joint gap.",
    "Assessed weld quality via X-ray, metallography, hardness, and tensile performance."
  ],
  "evidence_signal": "The best probe design (P6) achieved about 85% transverse and 89% longitudinal base-material strength, with refined grains down to ~2.55 μm and predominantly sound welds in successful cases.",
  "watch_item": "Performance depends strongly on probe design and process window, so gap bridging may not generalize without careful parameter optimization and quality inspection.",
  "hashtags": [
    "#FrictionStirWelding",
    "#WeldingResearch",
    "#AluminumAlloy",
    "#GapBridging",
    "#MaterialsEngineering"
  ],
  "paper_id": "2026-10-01-openalex-effect_of_stirring_probe_geometry_on_gap_bridging_mechanisms_and_joint_strength_in_wire_ba",
  "paper_title": "Effect of stirring probe geometry on gap-bridging mechanisms and joint strength in wire-based friction stir welding of EN AW-2024 T351 Alclad",
  "paper_date": "2026-10-01",
  "paper_category": "Coating Microstructure",
  "generated_at": "2026-10-02T16:34:07",
  "generator": "openai"
}

File: infographics/2026-10-01-openalex-enabling_cold_spray_deposition_of_mechanically_alloyed_feniticual_high_entropy_alloy_powde_infographic.json
{
  "key_insight": "Low-temperature annealing at 200\u0000b0C relaxes mechanically alloyed FeNiTiCuAl HEA powder enough to greatly improve cold spray deposition while preserving its FCC-dominated metastable structure.",
  "engineering_relevance": "A simple pre-anneal can boost coating build-up and particle retention for hard, high-strain HEA powders without driving major phase transformation.",
  "method": [
    "Mechanically alloyed equiatomic FeNiTiCuAl powder was annealed at 200, 300, and 500\u0000b0C.",
    "XRD, Rietveld analysis, DSC, and microhardness were used to track defect relaxation and phase evolution.",
    "Cold spray and single-particle splat tests compared as-milled vs. 200\u0000b0C-treated powder using the same 20\u0000a0\u0000b1\u0000a040 \u0000b5m fraction."
  ],
  "evidence_signal": "The 200\u0000b0C-treated powder increased coating thickness from 78 \u0000b1 \u0000a05 to 204 \u0000b1 \u0000a019 \u0000b5m and showed better particle retention, with no resolvable major phase change during spraying.",
  "watch_item": "The benefit appears tied to a narrow recovery window; higher annealing temperatures introduced additional phase-related reflections and renewed hardening, which may reduce sprayability.",
  "hashtags": [
    "#ColdSpray",
    "#HighEntropyAlloy",
    "#CoatingMicrostructure",
    "#MechanicalAlloying",
    "#HeatTreatment"
  ],
  "paper_id": "2026-10-01-openalex-enabling_cold_spray_deposition_of_mechanically_alloyed_feniticual_high_entropy_alloy_powde",
  "paper_title": "Enabling cold spray deposition of mechanically alloyed FeNiTiCuAl high-entropy alloy powder through annealing",
  "paper_date": "2026-10-01",
  "paper_category": "Coating Microstructure",
  "generated_at": "2026-10-02T16:34:18",
  "generator": "openai"
}

File: infographics/2026-10-01-openalex-groove_angle_and_quenching_medium_in_shielded_metal_arc_welding_of_mild_steel_multi_criter_infographic.json
{
  "key_insight": "In SMAW of AISI/SAE 1020 mild steel, the quenching medium dominates joint performance far more than groove angle, and air cooling gives the best overall toughness and strain-hardening behavior.",
  "engineering_relevance": "For weld design and post-weld treatment, selecting the cooling medium is the main lever for improving mechanical response, while groove angle is a secondary tuning parameter.",
  "method": [
    "Normalised Type III effect-share analysis to quantify factor importance across six mechanical responses",
    "Four multi-criteria decision methods: entropy-weighted GRA, equal-weight GRA, TOPSIS, and Derringer–Suich desirability",
    "Machine-learning surrogates and functional ANOVA on recovered stress–strain data"
  ],
  "evidence_signal": "The abstract reports quenching medium explains about 70.3–94.6% of the estimated effect versus 4.4–25.7% for groove angle, and all four ranking methods produced the same ordering.",
  "watch_item": "The conclusions depend on reconstructed tensile records and the tested 55–60° groove range, so broader validation on other steels, weld setups, and cooling conditions is still needed.",
  "hashtags": [
    "#Welding",
    "#SMAW",
    "#MaterialsEngineering",
    "#MultiCriteriaDecisionMaking",
    "#MachineLearning"
  ],
  "paper_id": "2026-10-01-openalex-groove_angle_and_quenching_medium_in_shielded_metal_arc_welding_of_mild_steel_multi_criter",
  "paper_title": "Groove angle and quenching medium in shielded metal arc welding of mild steel: Multi-criteria decision analysis, machine learning and energy absorption",
  "paper_date": "2026-10-01",
  "paper_category": "Welding Processes",
  "generated_at": "2026-10-02T16:33:58",
  "generator": "openai"
}

File: infographics/2026-10-01-openalex-microstructure_and_high_temperature_oxidation_behaviour_of_hvof_and_plasma_sprayed_ni_cr_b_infographic.json
{
  "key_insight": "HVOF-sprayed Ni-20Cr+40TiC reduced oxidation weight gain by 95.71% relative to bare SA516 boiler steel during cyclic testing at 900°C.",
  "engineering_relevance": "Ni–Cr-based coatings, particularly HVOF Ni-20Cr+40TiC, offer a promising route to improve high-temperature oxidation resistance of SA516 boiler components.",
  "method": [
    "Applied Ni-20Cr, Ni-20Cr+40TiC, and Ni-20Cr+40TiN coatings using HVOF and plasma spraying.",
    "Conducted 50 cyclic air-oxidation tests at 900°C.",
    "Characterized microstructure and phases using XRD, SEM/EDS, and X-ray mapping."
  ],
  "evidence_signal": "The abstract reports severe oxide spalling and cracking on bare steel, while coated samples developed protective oxides including Cr2O3, TiO2, NiTiO4, and NiO.",
  "watch_item": "Results are limited to laboratory air oxidation; long-term durability in actual boiler environments remains to be established.",
  "hashtags": [
    "#ThermalSpray",
    "#HVOF",
    "#ProtectiveCoatings",
    "#HighTemperatureOxidation",
    "#BoilerSteel"
  ],
  "model": "gpt-6.1-sol",
  "service_tier": "ultrafast",
  "paper_id": "2026-10-01-openalex-microstructure_and_high_temperature_oxidation_behaviour_of_hvof_and_plasma_sprayed_ni_cr_b",
  "paper_title": "Microstructure and High-Temperature Oxidation Behaviour of HVOF and Plasma Sprayed Ni–Cr-Based Ceramic Coatings on SA516 Boiler Steel",
  "paper_date": "2026-10-01",
  "paper_category": "Coating Microstructure",
  "generated_at": "2026-10-19T17:23:17",
  "generator": "openai"
}

File: infographics/2026-10-01-openalex-microstructure_and_surface_performance_of_detonation_gun_sprayed_80ni20cr_and_nicraly_coat_infographic.json
{
  "key_insight": "D-Gun-sprayed NiCrAlY delivered higher hardness and corrosion resistance on Al 6061-T6, while 80Ni20Cr achieved the lowest erosion mass loss.",
  "engineering_relevance": "Coating selection should match the dominant damage mode: NiCrAlY for hardness and corrosion protection, or 80Ni20Cr for erosion resistance under the tested conditions.",
  "method": [
    "Deposit 80Ni20Cr and NiCrAlY coatings on Al 6061-T6 using detonation gun thermal spraying.",
    "Characterize microstructure, phases, roughness and hardness using SEM-EDS, XRD, AFM and nanoindentation.",
    "Evaluate corrosion in 3.5 wt% NaCl, wettability and solid-particle erosion."
  ],
  "evidence_signal": "NiCrAlY reached 7895.36 MPa hardness versus 780.11 MPa for 80Ni20Cr, with corrosion rates of 0.00567 and 0.01427 mm/year, respectively, versus 0.5185 mm/year for bare Al.",
  "watch_item": "Room-temperature corrosion tests and one erosion condition (90° impact, 40 m/s, 5 min) do not establish long-term service performance.",
  "hashtags": [
    "#DetonationSpray",
    "#ProtectiveCoatings",
    "#NiCrAlY",
    "#CorrosionResistance",
    "#ErosionResistance"
  ],
  "model": "gpt-6.1-sol",
  "service_tier": "ultrafast",
  "paper_id": "2026-10-01-openalex-microstructure_and_surface_performance_of_detonation_gun_sprayed_80ni20cr_and_nicraly_coat",
  "paper_title": "Microstructure and Surface Performance of Detonation Gun Sprayed 80Ni20Cr and NiCrAlY Coatings on Al 6061-T6 Substrate for Structural Applications",
  "paper_date": "2026-10-01",
  "paper_category": "Coating Microstructure",
  "generated_at": "2026-10-31T15:59:58",
  "generator": "openai"
}

File: infographics/2026-10-01-openalex-microstructure_and_wear_properties_of_cr_c_nicr_coatings_sprayed_by_conventional_and_super_infographic.json
{
  "key_insight": "Compared with conventional APS, axial-fed supersonic HV-APS produced Cr₃C₂–NiCr coatings with nearly half the porosity and 27% lower sliding wear volume, but little improvement in normal-impact erosion.",
  "engineering_relevance": "HV-APS is promising for denser, harder coatings on steel components exposed to sliding wear, while its benefit under 90° erosive impact remains limited.",
  "method": [
    "Sprayed Metco 5241 powder onto S235 steel using radial-fed APS and axial-fed supersonic HV-APS.",
    "Compared coating microstructure, phase composition, porosity, and microhardness.",
    "Evaluated 90° impact erosion and ball-on-disc sliding wear at 30 N."
  ],
  "evidence_signal": "HV-APS versus APS yielded 6.16% versus 11.99% porosity, 1141 versus 897 HV0.2 hardness, 2.85 versus 3.90 mm³ sliding wear volume, and 0.19 versus 0.20 mg/g specific erosion rate.",
  "watch_item": "Torch design, flow regime, and powder-feed geometry changed together, so the improvements cannot be attributed to axial feeding alone.",
  "hashtags": [
    "#ThermalSpray",
    "#HVAPS",
    "#CermetCoatings",
    "#Microstructure",
    "#WearResistance"
  ],
  "model": "gpt-6.1-sol",
  "service_tier": "ultrafast",
  "paper_id": "2026-10-01-openalex-microstructure_and_wear_properties_of_cr_c_nicr_coatings_sprayed_by_conventional_and_super",
  "paper_title": "Microstructure and wear properties of Cr₃C₂–NiCr coatings sprayed by conventional and supersonic high-velocity atmospheric plasma spraying with axial powder feeding",
  "paper_date": "2026-10-01",
  "paper_category": "Coating Microstructure",
  "generated_at": "2026-11-21T17:55:13",
  "generator": "openai"
}

File: infographics/2026-10-01-openalex-microstructure_phase_evolution_and_wear_behavior_of_nbc_reinforced_cr3c2_nicr_coatings_dep_infographic.json
{
  "key_insight": "NbC-reinforced Cr3C2-NiCr HP-HVOF coatings can replace conventional WC-based systems, with wear performance depending more on microstructure and carbide–matrix bonding than on hardness alone.",
  "engineering_relevance": "CrNbC and FeNbC improved coating density and hardness, while NiNbC reduced deposition efficiency but delivered better abrasive wear resistance, highlighting a tunable path for severe-service wear protection.",
  "method": [
    "HP-HVOF sprayed Cr3C2–25NiCr coatings with NbC-based additions (NiNbC, CrNbC, FeNbC)",
    "Compared microstructure, phase evolution, hardness, and abrasive wear behavior",
    "Used XRD plus microstructural/mechanical evaluation to link processing to performance"
  ],
  "evidence_signal": "Abstract reports dense lamellar, low-porosity coatings for CrNbC and FeNbC, XRD evidence of retained NbC with partial Cr3C2 decarburization, and hardness around 945–1003 HV0.3 for the harder coatings.",
  "watch_item": "NiNbC showed reduced deposition efficiency and thinner, more heterogeneous layers, so process optimization is needed to avoid nonuniform coatings.",
  "hashtags": [
    "#HVOF",
    "#Coatings",
    "#WearResistance",
    "#CarbideReinforcement",
    "#Microstructure"
  ],
  "paper_id": "2026-10-01-openalex-microstructure_phase_evolution_and_wear_behavior_of_nbc_reinforced_cr3c2_nicr_coatings_dep",
  "paper_title": "Microstructure, phase evolution, and wear behavior of NbC reinforced Cr3C2-NiCr coatings deposited by HP-HVOF",
  "paper_date": "2026-10-01",
  "paper_category": "Coating Microstructure",
  "generated_at": "2026-10-04T15:45:05",
  "generator": "openai"
}

File: infographics/2026-10-01-openalex-resistance_spot_welding_gun_optimization_and_lean_solution_in_bodyshop_manufacturing_infographic.json
{
  "key_insight": "Standardizing and digitally optimizing resistance spot welding guns can reduce tooling complexity in automotive bodyshop manufacturing without sacrificing coverage of weld locations.",
  "engineering_relevance": "The approach supports lean bodyshop operations by improving weld gun commonization, accessibility planning, and design reuse across car body architectures.",
  "method": [
    "Applied Shape Search Algorithms to identify similar welding gun geometries",
    "Used DBSCAN to cluster and commonize repeated weld gun designs",
    "Considered generative shape design and constraints such as panel thickness, accessibility, shape, and force"
  ],
  "evidence_signal": "In a study of 875 weld guns, the method identified 33 clusters and mapped about 92% of guns to clusters, suggesting an 8–10% reduction in tooling variants.",
  "watch_item": "Cluster-based standardization may be limited by supplier-specific sub-assemblies and real-world geometric or process constraints that still require custom gun designs.",
  "hashtags": [
    "#ResistanceSpotWelding",
    "#BodyshopManufacturing",
    "#WeldGunOptimization",
    "#DBSCAN",
    "#LeanManufacturing"
  ],
  "paper_id": "2026-10-01-openalex-resistance_spot_welding_gun_optimization_and_lean_solution_in_bodyshop_manufacturing",
  "paper_title": "Resistance Spot Welding Gun Optimization and Lean Solution in Bodyshop Manufacturing",
  "paper_date": "2026-10-01",
  "paper_category": "Welding Processes",
  "generated_at": "2026-10-02T16:33:53",
  "generator": "openai"
}

File: infographics/2026-10-01-openalex-toward_quality_assured_intelligent_welding_processes_for_aerospace_structures_from_process_infographic.json
{
  "key_insight": "The paper argues for quality-assured intelligent welding in aerospace by linking real-time process monitoring to a digital closed-loop manufacturing workflow.",
  "engineering_relevance": "Its relevance is in enabling more reliable, traceable, and automatable welding of aerospace structures, where defects and variability have high cost and safety impact.",
  "method": [
    "Monitor welding process signals in real time",
    "Use the monitored data to infer quality status",
    "Feed quality feedback into a closed-loop manufacturing control framework"
  ],
  "evidence_signal": "The abstract indicates this is a journal article in Journal of Manufacturing Processes, but it does not provide dataset size, experimental metrics, or reported performance values.",
  "watch_item": "Closed-loop deployment will depend on robust sensing, calibration, and generalization across different joints, materials, and shop-floor conditions.",
  "hashtags": [
    "#SmartManufacturing",
    "#Welding",
    "#AerospaceStructures",
    "#ProcessMonitoring",
    "#DigitalTwin"
  ],
  "paper_id": "2026-10-01-openalex-toward_quality_assured_intelligent_welding_processes_for_aerospace_structures_from_process",
  "paper_title": "Toward quality-assured intelligent welding processes for aerospace structures: From process monitoring to digital closed-loop manufacturing",
  "paper_date": "2026-10-01",
  "paper_category": "Coating Quality Prediction",
  "generated_at": "2026-10-03T15:06:37",
  "generator": "openai"
}

File: infographics/2026-10-01-openalex-tribological_behavior_of_detonation_sprayed_nicr_cr3c2_based_coating_with_submicron_compos_infographic.json
{
  "key_insight": "The paper investigates the tribological behavior of detonation-sprayed NiCr–Cr3C2 coatings containing submicron composite solid lubricants across a wide temperature range.",
  "engineering_relevance": "This coating approach is relevant to wear-resistant components that require lubrication under varying thermal conditions.",
  "method": [
    "Detonation spraying of NiCr–Cr3C2-based coatings with submicron composite solid lubricants.",
    "Investigation of tribological behavior across a wide temperature range."
  ],
  "evidence_signal": "The supplied abstract only identifies the article as indexed in Wear; it provides no test conditions, quantitative results, or performance comparisons.",
  "watch_item": "Verify lubricant composition, tested temperatures, and comparative wear performance in the full paper before selecting the coating for service.",
  "hashtags": [
    "#DetonationSpray",
    "#Tribology",
    "#SolidLubricants",
    "#WearResistantCoatings",
    "#SurfaceEngineering"
  ],
  "model": "gpt-6.1-sol",
  "service_tier": "ultrafast",
  "paper_id": "2026-10-01-openalex-tribological_behavior_of_detonation_sprayed_nicr_cr3c2_based_coating_with_submicron_compos",
  "paper_title": "Tribological behavior of detonation sprayed NiCr-Cr3C2 based coating with submicron composite solid-lubricants in wide temperature range",
  "paper_date": "2026-10-01",
  "paper_category": "Detonation Spray Process",
  "generated_at": "2026-10-21T15:53:50",
  "generator": "openai"
}

File: infographics/2026-10-01-openalex-ultrafast_laser_micro_welding_of_glass_ceramic_to_fe_36ni_alloy_microstructure_and_mechani_infographic.json
{
  "key_insight": "Ultrafast laser micro-welding can create strong glass-ceramic/Fe-36Ni joints by tailoring plasma-assisted interfacial microstructure and atomic interdiffusion.",
  "engineering_relevance": "The approach delivers a much stronger alternative to brazing, with a maximum shear strength of 72 MPa, making it promising for precision, dissimilar-material joining.",
  "method": [
    "Used ultrafast laser micro-welding to join glass-ceramic to Fe-36Ni alloy",
    "Applied response surface methodology (RSM) to optimize process parameters",
    "Analyzed interfacial evolution, plasma ejection, and atomic interdiffusion mechanisms"
  ],
  "evidence_signal": "The optimized joints achieved a maximum shear strength of 72 MPa, reported as 1.9 times higher than traditional brazing methods, with fracture evidence indicating mixed interface/base-material failure.",
  "watch_item": "Process robustness may depend strongly on laser energy distribution and local ablation behavior, so scaling or repeatability across different geometries needs careful validation.",
  "hashtags": [
    "#UltrafastLaserWelding",
    "#GlassCeramic",
    "#DissimilarMaterials",
    "#Microstructure",
    "#MechanicalStrength"
  ],
  "paper_id": "2026-10-01-openalex-ultrafast_laser_micro_welding_of_glass_ceramic_to_fe_36ni_alloy_microstructure_and_mechani",
  "paper_title": "Ultrafast laser micro-welding of glass-ceramic to Fe-36Ni alloy: microstructure and mechanical properties",
  "paper_date": "2026-10-01",
  "paper_category": "Coating Microstructure",
  "generated_at": "2026-10-02T16:34:08",
  "generator": "openai"
}

File: infographics/2026-10-02-openalex-advances_in_cold_spray_for_repair_and_additive_manufacturing_a_review_infographic.json
{
  "key_insight": "Cold spray enables solid-state repair and additive manufacturing of metals and composites with low oxidation, low thermal distortion, and high microstructural integrity.",
  "engineering_relevance": "The review positions cold spray as a practical route for restoring critical components and building complex, high-performance parts where mechanical reliability matters.",
  "method": [
    "Review of recent cold spray repair and deposition developments",
    "Survey of cold spray additive manufacturing strategies and hybrid/gradient structures",
    "Discussion of industrial qualification needs, predictive modeling, and in situ monitoring"
  ],
  "evidence_signal": "The paper synthesizes published advances across coating/deposit quality, material systems, and CSAM applications, but it does not present new experimental data in the abstract.",
  "watch_item": "Industrial adoption still depends on standardized qualification, reliable in situ monitoring, and predictive models to control deposition quality and part performance.",
  "hashtags": [
    "#ColdSpray",
    "#AdditiveManufacturing",
    "#RepairEngineering",
    "#CoatingQuality",
    "#SolidStateDeposition"
  ],
  "paper_id": "2026-10-02-openalex-advances_in_cold_spray_for_repair_and_additive_manufacturing_a_review",
  "paper_title": "Advances in Cold Spray for Repair and Additive Manufacturing: A Review",
  "paper_date": "2026-10-02",
  "paper_category": "Coating Quality Prediction",
  "generated_at": "2026-10-03T15:06:24",
  "generator": "openai"
}

File: infographics/2026-10-02-openalex-artificial_intelligence_in_quality_control_of_welded_joints_infographic.json
{
  "key_insight": "AI, especially deep learning, is making weld inspection faster, more consistent, and more objective by learning from digital non-destructive testing data.",
  "engineering_relevance": "This work matters for manufacturing, energy, transportation, and shipbuilding because reliable weld quality directly affects structural safety and long-term durability.",
  "method": [
    "Systematic review of recent AI-based weld quality control literature",
    "Compared machine learning, CNNs, object detection/segmentation, transfer learning, and hybrid frameworks",
    "Examined non-destructive testing modalities, defect types, and real-time monitoring use cases"
  ],
  "evidence_signal": "The abstract reports that recent deep learning models achieve high defect detection, classification, segmentation, and quality-prediction performance across multiple NDT data sources.",
  "watch_item": "Industrial deployment is still constrained by limited and imbalanced datasets, domain shift, weak generalization, and the need for explainable, standards-compliant AI.",
  "hashtags": [
    "#WeldInspection",
    "#NDT",
    "#DeepLearning",
    "#SmartManufacturing",
    "#AIinEngineering"
  ],
  "paper_id": "2026-10-02-openalex-artificial_intelligence_in_quality_control_of_welded_joints",
  "paper_title": "Artificial Intelligence in Quality Control of Welded Joints",
  "paper_date": "2026-10-02",
  "paper_category": "AI Process Optimization",
  "generated_at": "2026-10-07T17:43:17",
  "generator": "openai"
}
