Repository: dutoaa/ai-in-detonation-spray-progress

# ai-in-detonation-spray-progress

Public GitHub Pages mirror for the private `ai-in-detonation-spray` daily AI detonation spray and coating paper tracker.

- `index.html`: current daily top 20
- `papers.json`: current structured data
- `infographics/`: OpenAI-generated summary JSON
- `archives/`: previous daily paper snapshots

File: infographics/2026-10-16-openalex-application_and_adaptation_of_arc_based_welding_processes_to_wire_arc_additive_manufacturi_infographic.json
{
  "key_insight": "WAAM repurposes conventional arc-welding physics—especially heat input, melt-pool dynamics, and solidification control—to build near-net-shape metal parts layer by layer.",
  "engineering_relevance": "The review helps engineers choose and tune GMAW, GTAW, or PAW variants to balance deposition rate, microstructure, defect risk, and surface quality in scalable metal additive manufacturing.",
  "method": [
    "Physics-based review of WAAM as an adaptation of welding processes",
    "Compares thermal/solidification behavior through G/R, heat distribution, and deposition strategy",
    "Synthesizes arc transfer modes, defect mechanisms, and alloy-specific process choices"
  ],
  "evidence_signal": "The paper is a literature review that compiles governing equations and cross-system findings rather than reporting a new experimental dataset.",
  "watch_item": "Process selection is highly alloy- and geometry-dependent, so results from one WAAM setup may not transfer directly without recalibrating heat input and toolpath strategy.",
  "hashtags": [
    "#WAAM",
    "#ArcWelding",
    "#AdditiveManufacturing",
    "#Microstructure",
    "#MetalAM"
  ],
  "paper_id": "2026-10-16-openalex-application_and_adaptation_of_arc_based_welding_processes_to_wire_arc_additive_manufacturi",
  "paper_title": "Application and Adaptation of Arc-Based Welding Processes to Wire Arc Additive Manufacturing: A Review",
  "paper_date": "2026-10-16",
  "paper_category": "Coating Microstructure",
  "generated_at": "2026-10-17T14:07:12",
  "generator": "openai"
}

File: infographics/2026-10-16-openalex-causal_discovery_of_signal_morphology_drivers_in_steel_resistance_spot_welding_a_high_dime_infographic.json
{
  "key_insight": "Causal discovery links steel composition, sheet thickness, and electrode tip diameter to distinct resistance spot-welding signal features, improving physical interpretability beyond correlation alone.",
  "engineering_relevance": "These relationships can inform interpretable weld monitoring and process adjustment across heterogeneous material stacks and electrode configurations.",
  "method": [
    "Apply a two-phase causal discovery framework to multicollinear stack-up configurations.",
    "Cluster time series to characterize process-signal morphology.",
    "Analyze how material and geometric factors relate to resistance, displacement, and force signals."
  ],
  "evidence_signal": "Analysis of 15,096 representative profiles derived from over 1.8 million welds found that reducing tip face diameter from 8 to 6 mm increased the initial resistance peak by 9%.",
  "watch_item": "Discovered dependencies do not by themselves establish that process adjustments will improve weld quality; intervention-based validation remains important.",
  "hashtags": [
    "#CausalDiscovery",
    "#ResistanceSpotWelding",
    "#SmartManufacturing",
    "#MaterialsEngineering",
    "#ProcessOptimization"
  ],
  "model": "gpt-6.1-sol",
  "service_tier": "ultrafast",
  "paper_id": "2026-10-16-openalex-causal_discovery_of_signal_morphology_drivers_in_steel_resistance_spot_welding_a_high_dime",
  "paper_title": "Causal discovery of signal morphology drivers in steel resistance spot welding: a high-dimensional data analysis",
  "paper_date": "2026-10-16",
  "paper_category": "AI Process Optimization",
  "generated_at": "2026-10-19T17:23:09",
  "generator": "openai"
}

File: infographics/2026-10-16-openalex-investigation_of_shielded_metal_arc_welding_smaw_weld_integrity_on_a_low_carbon_steel_pipe_infographic.json
{
  "key_insight": "SMAW produced a sound weld on low-carbon steel pipeline with acceptable strength, toughness, and bend performance despite some hardness variation across weld zones.",
  "engineering_relevance": "The results support SMAW as a practical joining method for pipeline fabrication and repair when weld integrity is verified through mechanical testing.",
  "method": [
    "Destructive testing of the welded joint: hardness, tensile, Charpy impact, and bend tests",
    "Micro/macro hardness assessment across weld metal (WM), heat-affected zone (HAZ), and base metal (BM)",
    "Macro examination of weld geometry and penetration depth"
  ],
  "evidence_signal": "The weld showed UTS around 566–569 N/mm², Charpy energy of 132.9 J in WM versus 237.1 J in HAZ and 247.4 J in BM, and adequate penetration of about 5.8 mm with no cracking in bend tests.",
  "watch_item": "Results are based on a limited set of specimens and one pipeline material, so weld performance may vary with electrode type, operator skill, and field conditions.",
  "hashtags": [
    "#SMAW",
    "#WeldingIntegrity",
    "#PipelineEngineering",
    "#MechanicalTesting",
    "#MaterialsEngineering"
  ],
  "paper_id": "2026-10-16-openalex-investigation_of_shielded_metal_arc_welding_smaw_weld_integrity_on_a_low_carbon_steel_pipe",
  "paper_title": "Investigation of Shielded Metal Arc Welding (SMAW)Weld Integrity on a Low- Carbon Steel Pipeline using Destructive Mechanical Testing Technique",
  "paper_date": "2026-10-16",
  "paper_category": "Welding Processes",
  "generated_at": "2026-10-18T14:22:52",
  "generator": "openai"
}

File: infographics/2026-10-16-openalex-life_cycle_assessment_of_activated_tig_welding_energy_and_environmental_trade_offs_in_an_i_infographic.json
{
  "key_insight": "Activated TIG (A-TIG) cuts welding electricity use by about 40% versus conventional TIG, but it can increase photochemical ozone creation impacts because of methanol-based flux emissions and upstream production.",
  "engineering_relevance": "For penetration-matched 304L stainless-steel welds, A-TIG offers a lower-energy path with environmental trade-offs, making flux design and parameter tuning critical for sustainable welding.",
  "method": [
    "Cradle-to-gate LCA in SimaPro 9.2 with Ecoinvent 3 datasets",
    "Compared conventional TIG vs. TiO2-methanol A-TIG for 100 mm bead-on-plate welds",
    "Assessed midpoint impacts with EPD 2018 and endpoint impacts with ReCiPe 2016; ran one-at-a-time sensitivity analysis (30 scenarios)"
  ],
  "evidence_signal": "The abstract reports lower acidification, eutrophication, and global warming impacts for A-TIG, nearly identical water scarcity, and a 68.1 percentage-point higher normalized POCP score, with the ranking unchanged across sensitivity tests.",
  "watch_item": "Results are cradle-to-gate model estimates for bead-on-plate welds, so they may not directly transfer to industrial joint geometries or real occupational exposure conditions.",
  "hashtags": [
    "#WeldingLCA",
    "#ATIG",
    "#TIGWelding",
    "#SustainableManufacturing",
    "#LifeCycleAssessment"
  ],
  "paper_id": "2026-10-16-openalex-life_cycle_assessment_of_activated_tig_welding_energy_and_environmental_trade_offs_in_an_i",
  "paper_title": "Life Cycle Assessment of Activated TIG Welding: Energy and Environmental Trade-offs in an Iranian Case Study with Sensitivity Analysis",
  "paper_date": "2026-10-16",
  "paper_category": "AI Process Optimization",
  "generated_at": "2026-10-17T14:07:24",
  "generator": "openai"
}

File: infographics/2026-10-19-openalex-bpnn_driven_penetration_prediction_in_pipeline_all_position_welding_infographic.json
{
  "key_insight": "The title indicates a backpropagation neural network (BPNN) approach to predicting penetration in pipeline all-position welding.",
  "engineering_relevance": "Penetration prediction could support weld-quality monitoring and process adjustment across changing welding positions.",
  "method": [
    "BPNN-based prediction, as indicated by the title.",
    "Application to pipeline all-position welding.",
    "Inputs, network architecture, and training procedure are not specified."
  ],
  "evidence_signal": "The supplied abstract contains only indexing information and reports no dataset, evaluation protocol, or prediction accuracy.",
  "watch_item": "Performance and generalization across welding positions and operating conditions require verification from the full paper.",
  "hashtags": [
    "#WeldPenetration",
    "#PipelineWelding",
    "#NeuralNetworks",
    "#QualityPrediction",
    "#ManufacturingAI"
  ],
  "model": "gpt-6.1-sol",
  "service_tier": "ultrafast",
  "paper_id": "2026-10-19-openalex-bpnn_driven_penetration_prediction_in_pipeline_all_position_welding",
  "paper_title": "BPNN-driven penetration prediction in pipeline all-position welding",
  "paper_date": "2026-10-19",
  "paper_category": "Coating Quality Prediction",
  "generated_at": "2026-10-20T15:36:04",
  "generator": "openai"
}

File: infographics/2026-10-19-openalex-effect_of_backing_plate_thermal_conductivity_on_material_flow_and_joint_quality_in_frictio_infographic.json
{
  "key_insight": "The paper examines how backing plate thermal conductivity affects material flow and joint quality in friction stir welding of austenitic stainless steel.",
  "engineering_relevance": "Backing plate selection is a potentially important thermal-management decision when designing friction stir welding setups for stainless steel.",
  "method": [
    "Study friction stir welding of austenitic stainless steel.",
    "Investigate backing plate thermal conductivity.",
    "Assess material flow and joint quality."
  ],
  "evidence_signal": "The supplied abstract provides only indexing information, with no experimental conditions, measurements, or findings to verify the effects.",
  "watch_item": "Do not infer a preferred backing plate conductivity without the full paper’s results and welding conditions.",
  "hashtags": [
    "#FrictionStirWelding",
    "#AusteniticStainlessSteel",
    "#BackingPlate",
    "#ThermalConductivity",
    "#JointQuality"
  ],
  "model": "gpt-6.1-sol",
  "service_tier": "ultrafast",
  "paper_id": "2026-10-19-openalex-effect_of_backing_plate_thermal_conductivity_on_material_flow_and_joint_quality_in_frictio",
  "paper_title": "Effect of backing plate thermal conductivity on material flow and joint quality in friction stir welding of austenitic stainless steel",
  "paper_date": "2026-10-19",
  "paper_category": "Welding Processes",
  "generated_at": "2026-10-20T15:35:50",
  "generator": "openai"
}

File: infographics/2026-10-19-openalex-effects_of_loading_angle_and_build_direction_on_the_tensile_behavior_of_waam_steel_produce_infographic.json
{
  "key_insight": "WAAM ER70S-6 steel showed pronounced tensile anisotropy, with maximum strength parallel to the bead direction and more stable behavior in flat builds than upright builds.",
  "engineering_relevance": "Aligning primary tensile loads with the bead direction and considering build orientation can support safer design of WAAM steel structures under multidirectional loading.",
  "method": [
    "Tested tensile specimens at 0°, 45°, 60°, and 90° in flat and upright builds.",
    "Measured hardness to assess orientation-dependent variation.",
    "Proposed an empirical model relating tensile strength to loading angle."
  ],
  "evidence_signal": "Two specimens were tested per angle–build condition, with representative-specimen values reported; upright-build ultimate tensile strength fell approximately 47% at 45° relative to 0°.",
  "watch_item": "Limited replication and representative-specimen reporting constrain assessment of variability; proposed interlayer shear and delamination mechanisms remain tentative.",
  "hashtags": [
    "#WAAM",
    "#ER70S6",
    "#WeldingResearch",
    "#MechanicalAnisotropy",
    "#AdditiveManufacturing"
  ],
  "model": "gpt-6.1-sol",
  "service_tier": "ultrafast",
  "paper_id": "2026-10-19-openalex-effects_of_loading_angle_and_build_direction_on_the_tensile_behavior_of_waam_steel_produce",
  "paper_title": "Effects of loading angle and build direction on the tensile behavior of WAAM steel produced with ER70S-6 welding wire",
  "paper_date": "2026-10-19",
  "paper_category": "Welding Processes",
  "generated_at": "2026-10-20T15:35:36",
  "generator": "openai"
}

File: infographics/2026-10-19-openalex-functional_safety_integrity_degradation_of_student_built_emergency_stop_circuits_in_engine_infographic.json
{
  "key_insight": "Relay contact welding can silently compromise student-built emergency-stop circuits despite successful commissioning tests.",
  "engineering_relevance": "Workshop safety assurance should include monitoring sensitive to welded contacts rather than rely solely on initial functional testing.",
  "method": [
    "Model the circuit as a series safety function degraded by contact welding.",
    "Identify conditions where welded contacts cause an undetected failure to stop.",
    "Simulate before-after-control-impact evaluations across cluster counts and effect sizes."
  ],
  "evidence_signal": "Using 2,000 replications per design cell, the analysis estimated that detecting a 5-percentage-point effect at 80% power requires 54 clusters.",
  "watch_item": "The power estimates depend on assumed variance parameters, and the abstract reports no direct field validation of injury-risk reduction.",
  "hashtags": [
    "#EmergencyStop",
    "#FunctionalSafety",
    "#RelayContactWelding",
    "#EngineeringEducation",
    "#FaultInjection"
  ],
  "model": "gpt-6.1-sol",
  "service_tier": "ultrafast",
  "paper_id": "2026-10-19-openalex-functional_safety_integrity_degradation_of_student_built_emergency_stop_circuits_in_engine",
  "paper_title": "Functional-Safety-Integrity Degradation of Student-Built Emergency-Stop Circuits in Engineering Technology Education Workshops: A Fault-Injection Evaluation Linking Relay Contact Welding to Operator Injury-Risk Exposure",
  "paper_date": "2026-10-19",
  "paper_category": "Welding Processes",
  "generated_at": "2026-10-19T17:22:59",
  "generator": "openai"
}

File: infographics/2026-10-19-openalex-linking_process_parameters_to_microstructure_and_cyclic_oxidation_of_shrouded_suspension_p_infographic.json
{
  "key_insight": "The paper investigates how shrouded suspension plasma spray parameters relate to TiB2 coating microstructure and cyclic oxidation behavior.",
  "engineering_relevance": "Understanding these relationships could guide process selection for TiB2 coatings intended for cyclic high-temperature service.",
  "method": [
    "Shrouded suspension plasma spraying of TiB2 coatings.",
    "Process–microstructure comparison, as indicated by the title.",
    "Cyclic oxidation evaluation, as indicated by the title."
  ],
  "evidence_signal": "The supplied abstract provides only journal-indexing information, with no experimental conditions, quantitative results, or evaluation details.",
  "watch_item": "Specific parameter recommendations and oxidation-performance claims require the full paper and cannot be verified from the supplied metadata.",
  "hashtags": [
    "#ThermalSpray",
    "#TiB2",
    "#SuspensionPlasmaSpray",
    "#CoatingMicrostructure",
    "#CyclicOxidation"
  ],
  "model": "gpt-6.1-sol",
  "service_tier": "ultrafast",
  "paper_id": "2026-10-19-openalex-linking_process_parameters_to_microstructure_and_cyclic_oxidation_of_shrouded_suspension_p",
  "paper_title": "Linking Process Parameters to Microstructure and Cyclic Oxidation of Shrouded Suspension Plasma Sprayed TiB2 Coatings",
  "paper_date": "2026-10-19",
  "paper_category": "Thermal Spray Coatings",
  "generated_at": "2026-10-21T15:53:25",
  "generator": "openai"
}

File: infographics/2026-10-19-openalex-weldability_and_microstructural_evolution_of_powder_metallurgy_monbtawvti_refractory_high_infographic.json
{
  "key_insight": "The paper examines gas tungsten arc weldability and microstructural evolution in powder-metallurgy MoNbTaWVTiₓ refractory high-entropy alloys.",
  "engineering_relevance": "Understanding weldability could support joining strategies for refractory alloy components intended for demanding thermal environments.",
  "method": [
    "Study powder-metallurgy MoNbTaWVTiₓ alloys.",
    "Apply gas tungsten arc welding.",
    "Examine weldability and microstructural evolution."
  ],
  "evidence_signal": "The supplied abstract contains only indexing information, so no experimental data, evaluation methods, or results can be verified.",
  "watch_item": "Do not infer defect-free welds or retained mechanical performance without the full experimental results.",
  "hashtags": [
    "#RefractoryAlloys",
    "#HighEntropyAlloys",
    "#GasTungstenArcWelding",
    "#PowderMetallurgy",
    "#Microstructure"
  ],
  "model": "gpt-6.1-sol",
  "service_tier": "ultrafast",
  "paper_id": "2026-10-19-openalex-weldability_and_microstructural_evolution_of_powder_metallurgy_monbtawvti_refractory_high",
  "paper_title": "Weldability and microstructural evolution of powder metallurgy MoNbTaWVTiₓ refractory high-entropy alloys by gas tungsten arc welding",
  "paper_date": "2026-10-19",
  "paper_category": "Welding Processes",
  "generated_at": "2026-10-20T15:35:48",
  "generator": "openai"
}

File: infographics/2026-10-20-openalex-compensation_of_linear_misalignments_in_en_aw_6082_t6_aluminium_sheets_by_multi_pin_wire_b_infographic.json
{
  "key_insight": "Multi-pin wire-based friction stir welding compensated out-of-plane misalignments up to 75% of sheet thickness while achieving tensile strengths close to the no-misalignment reference.",
  "engineering_relevance": "The process could improve tolerance to positioning and dimensional deviations when joining thin aluminium sheets in large structures.",
  "method": [
    "Welded 2 mm EN AW-6082-T6 sheets using multi-pin W-FSW with continuously supplied EN AW-6082 filler wire.",
    "Tested 1.0 and 1.5 mm misalignments with the elevated sheet on either the advancing or retreating side.",
    "Compared joint consolidation with and without filler and evaluated tensile performance."
  ],
  "evidence_signal": "Filler-assisted joints reached 198.8–210.0 MPa versus 208.71 MPa for the no-misalignment reference; all tensile specimens fractured outside the joining zone in the softened heat-affected zone.",
  "watch_item": "Results are limited to the investigated alloy, 2 mm sheet thickness, misalignment configurations, and tensile loading; broader production robustness remains to be established.",
  "hashtags": [
    "#FrictionStirWelding",
    "#WireBasedFSW",
    "#AluminiumAlloys",
    "#MisalignmentCompensation",
    "#ManufacturingResearch"
  ],
  "model": "gpt-6.1-sol",
  "service_tier": "ultrafast",
  "paper_id": "2026-10-20-openalex-compensation_of_linear_misalignments_in_en_aw_6082_t6_aluminium_sheets_by_multi_pin_wire_b",
  "paper_title": "Compensation of Linear Misalignments in EN AW-6082-T6 Aluminium Sheets by Multi-Pin Wire-Based Friction Stir Welding",
  "paper_date": "2026-10-20",
  "paper_category": "Welding Processes",
  "generated_at": "2026-10-21T15:53:09",
  "generator": "openai"
}

File: infographics/2026-10-20-openalex-multi_objective_deep_deterministic_policy_gradient_for_cobot_trajectory_planning_in_automo_infographic.json
{
  "key_insight": "PMO-DDPG balances competing cobot welding objectives, reducing trajectory error by 66.4% and collision rate by 82.1% versus SAC in the evaluated settings.",
  "engineering_relevance": "Phase-aware trajectory planning could improve automotive spot-welding accuracy, safety, energy use, and throughput while retaining actor-only online inference.",
  "method": [
    "Combines a deterministic actor with four critics for accuracy, smoothness, safety, and productivity.",
    "Maps six normalized physical reward components to phase-dependent objectives across approach, alignment, welding, and retraction.",
    "Uses a non-dominated policy archive for Pareto-guided policy selection."
  ],
  "evidence_signal": "Simulation and industrial evaluation, including 100 industrial trials, reported 1.08 mm trajectory error, 1.2% collision rate, 3.87 s cycle time, and 94.6% success.",
  "watch_item": "Results are descriptive without formal significance testing; generalization beyond the evaluated simulation and industrial settings remains unestablished.",
  "hashtags": [
    "#RoboticWelding",
    "#CobotTrajectoryPlanning",
    "#MultiObjectiveOptimization",
    "#DeepReinforcementLearning",
    "#AutomotiveManufacturing"
  ],
  "model": "gpt-6.1-sol",
  "service_tier": "ultrafast",
  "paper_id": "2026-10-20-openalex-multi_objective_deep_deterministic_policy_gradient_for_cobot_trajectory_planning_in_automo",
  "paper_title": "Multi-objective deep deterministic policy gradient for cobot trajectory planning in automotive spot welding",
  "paper_date": "2026-10-20",
  "paper_category": "Coating Microstructure",
  "generated_at": "2026-10-22T15:55:07",
  "generator": "openai"
}

File: infographics/2026-10-20-openalex-objectives_and_content_required_for_developing_a_thinking_based_learning_module_in_fabrica_infographic.json
{
  "key_insight": "The study identified thinking-oriented objectives and technical content needed for a fabrication and welding learning module in North-Central Nigerian technical colleges.",
  "engineering_relevance": "The proposed curriculum requirements connect practical welding and fabrication competencies with critical thinking, problem-solving, safety, and quality control.",
  "method": [
    "Research and Development design to identify module objectives and content.",
    "Expert-validated questionnaire administered to 31 teachers and 21 industrial personnel.",
    "Mean ratings, standard deviations, and independent-samples t-tests at the 0.05 significance level."
  ],
  "evidence_signal": "Ratings from 52 respondents supported the identified requirements, with no statistically significant differences between teacher and industrial-personnel ratings.",
  "watch_item": "The abstract reports stakeholder requirements, not classroom trials demonstrating improved learning or welding performance.",
  "hashtags": [
    "#ThinkingBasedLearning",
    "#WeldingEducation",
    "#TechnicalEducation",
    "#CurriculumDevelopment",
    "#Fabrication"
  ],
  "model": "gpt-6.1-sol",
  "service_tier": "ultrafast",
  "paper_id": "2026-10-20-openalex-objectives_and_content_required_for_developing_a_thinking_based_learning_module_in_fabrica",
  "paper_title": "Objectives And Content Required for Developing a Thinking-Based Learning Module in Fabrication and Welding in Technical Colleges in North-Central Nigeria",
  "paper_date": "2026-10-20",
  "paper_category": "Coating Quality Prediction",
  "generated_at": "2026-10-21T15:53:16",
  "generator": "openai"
}

File: infographics/2026-10-20-openalex-obtaining_anti_friction_coatings_using_the_method_vacuum_diffusion_welding_infographic.json
{
  "key_insight": "Vacuum diffusion welding combined powder molding, sintering, and bonding to produce an antifriction composite coating on 12X18H10T stainless steel.",
  "engineering_relevance": "The process offers a route to wear-resistant coated components for demanding mechanisms, including space-technology applications.",
  "method": [
    "Combine chromium-steel powder, CaF2, and MoS2 with a stainless-steel substrate.",
    "Consolidate and bond at 1203 K and 27 MPa for 1600–1800 s under approximately 1.3 × 10⁻⁴ Pa vacuum.",
    "Evaluate adhesion, coating strength, tribological behavior, and interface microstructure."
  ],
  "evidence_signal": "Wear tests spanned 900–3600 s at 1 MPa and 0.23 m/s; the abstract reports a post-running-in wear metric of 3.3 × 10⁻⁸ at 1200 s in B-70 gasoline, without specifying units.",
  "watch_item": "The abstract inconsistently identifies the powder as X10H13 or X20H13, so composition must be verified before replication.",
  "hashtags": [
    "#VacuumDiffusionWelding",
    "#AntifrictionCoatings",
    "#PowderMetallurgy",
    "#Tribology",
    "#SurfaceEngineering"
  ],
  "model": "gpt-6.1-sol",
  "service_tier": "ultrafast",
  "paper_id": "2026-10-20-openalex-obtaining_anti_friction_coatings_using_the_method_vacuum_diffusion_welding",
  "paper_title": "Obtaining anti-friction coatings using the method vacuum diffusion welding",
  "paper_date": "2026-10-20",
  "paper_category": "Coating Quality Prediction",
  "generated_at": "2026-10-21T15:53:14",
  "generator": "openai"
}

File: infographics/2026-10-20-openalex-tensile_adhesion_test_for_thermal_spray_coatings_response_of_adhesive_type_on_a_spectrum_o_infographic.json
{
  "key_insight": "The paper examines how adhesive type affects tensile adhesion testing across thermal spray coating materials and processes.",
  "engineering_relevance": "Adhesive selection matters when interpreting tensile adhesion measurements used to qualify thermal spray coatings.",
  "method": [
    "Focus: tensile adhesion testing of thermal spray coatings.",
    "Comparison: adhesive types across coating materials and spray processes.",
    "Test procedures and comparison details are not provided."
  ],
  "evidence_signal": "The supplied abstract is an indexing statement and reports no measurements, evaluation methods, or findings.",
  "watch_item": "Check the full paper for failure locations, since adhesive failure can limit interpretation of coating adhesion strength.",
  "hashtags": [
    "#ThermalSpray",
    "#Coatings",
    "#AdhesionTesting",
    "#MaterialsEngineering",
    "#MechanicalTesting"
  ],
  "model": "gpt-6.1-sol",
  "service_tier": "ultrafast",
  "paper_id": "2026-10-20-openalex-tensile_adhesion_test_for_thermal_spray_coatings_response_of_adhesive_type_on_a_spectrum_o",
  "paper_title": "Tensile Adhesion Test for Thermal Spray Coatings: Response of Adhesive Type on a Spectrum of Materials and Processes",
  "paper_date": "2026-10-20",
  "paper_category": "Thermal Spray Coatings",
  "generated_at": "2026-10-21T15:53:29",
  "generator": "openai"
}

File: infographics/2026-10-20-openalex-tribological_behavior_of_detonation_sprayed_nicr_cr3c2_based_coating_with_submicron_compos_infographic.json
{
  "key_insight": "The paper investigates the tribological behavior of detonation-sprayed NiCr–Cr3C2 coatings containing submicron composite solid lubricants across a wide temperature range.",
  "engineering_relevance": "This coating approach is relevant to components requiring friction and wear control under varying operating temperatures.",
  "method": [
    "Detonation-spray a NiCr–Cr3C2-based coating with submicron composite solid lubricants.",
    "Study tribological behavior across temperatures; test conditions are not provided."
  ],
  "evidence_signal": "The supplied abstract contains only indexing metadata for Wear, with no experimental data, comparisons, or quantitative results.",
  "watch_item": "Verify lubricant composition, tested temperature range, and friction and wear results before assessing application suitability.",
  "hashtags": [
    "#DetonationSpray",
    "#Tribology",
    "#SolidLubricants",
    "#WearResistantCoatings",
    "#SurfaceEngineering"
  ],
  "model": "gpt-6.1-sol",
  "service_tier": "ultrafast",
  "paper_id": "2026-10-20-openalex-tribological_behavior_of_detonation_sprayed_nicr_cr3c2_based_coating_with_submicron_compos",
  "paper_title": "Tribological behavior of detonation sprayed NiCr-Cr3C2 based coating with submicron composite solid-lubricants in wide temperature range",
  "paper_date": "2026-10-20",
  "paper_category": "Detonation Spray Process",
  "generated_at": "2026-11-16T20:52:40",
  "generator": "openai"
}

File: infographics/2026-10-21-openalex-direct_shot_velocity_measurement_and_a_numerical_simulation_of_shot_peening_for_welded_joi_infographic.json
{
  "key_insight": "The paper links direct shot-velocity measurement with numerical simulation of shot peening for welded joints.",
  "engineering_relevance": "Measured shot velocities could help ground simulations used to assess and design shot-peening treatments for welded components.",
  "method": [
    "Direct shot-velocity measurement, as indicated by the title.",
    "Numerical simulation of shot peening for welded joints."
  ],
  "evidence_signal": "The supplied abstract identifies publication in Welding in the World but provides no experimental data, simulation details, or validation results.",
  "watch_item": "Simulation accuracy and treatment benefits cannot be assessed without the full methods and results.",
  "hashtags": [
    "#ShotPeening",
    "#WeldedJoints",
    "#ShotVelocity",
    "#NumericalSimulation",
    "#WeldingEngineering"
  ],
  "model": "gpt-6.1-sol",
  "service_tier": "ultrafast",
  "paper_id": "2026-10-21-openalex-direct_shot_velocity_measurement_and_a_numerical_simulation_of_shot_peening_for_welded_joi",
  "paper_title": "Direct shot velocity measurement and a numerical simulation of shot peening for welded joints",
  "paper_date": "2026-10-21",
  "paper_category": "Welding Processes",
  "generated_at": "2026-10-22T15:55:01",
  "generator": "openai"
}

File: infographics/2026-10-21-openalex-dissimilar_autogenous_electron_beam_welding_for_nuclear_applications_316l_joined_to_10crmo_infographic.json
{
  "key_insight": "The paper investigates dissimilar autogenous electron beam welding of 316L stainless steel to 10CrMo9-10 steel for nuclear applications.",
  "engineering_relevance": "Joining these dissimilar steels is relevant to nuclear-component fabrication, where weld integrity and material compatibility require qualification.",
  "method": [
    "Dissimilar joint: 316L and 10CrMo9-10 steels.",
    "Autogenous electron beam welding, without added filler metal.",
    "Experimental and analytical methods are not specified in the supplied abstract."
  ],
  "evidence_signal": "The supplied abstract contains only publication-indexing information and provides no experimental data, evaluation methods, or performance results.",
  "watch_item": "Suitability for nuclear service cannot be established from the supplied metadata; weld-property and service-condition evidence must be reviewed.",
  "hashtags": [
    "#ElectronBeamWelding",
    "#DissimilarWelding",
    "#NuclearMaterials",
    "#316L",
    "#10CrMo9_10"
  ],
  "model": "gpt-6.1-sol",
  "service_tier": "ultrafast",
  "paper_id": "2026-10-21-openalex-dissimilar_autogenous_electron_beam_welding_for_nuclear_applications_316l_joined_to_10crmo",
  "paper_title": "Dissimilar autogenous electron beam welding for nuclear applications:316L joined to 10CrMo9-10",
  "paper_date": "2026-10-21",
  "paper_category": "Welding Processes",
  "generated_at": "2026-10-23T15:41:15",
  "generator": "openai"
}

File: infographics/2026-10-21-openalex-systematic_evaluation_of_abrasive_wear_resistance_in_smart_cermet_marine_coatings_for_high_infographic.json
{
  "key_insight": "Cermet coating c2 delivered the best performance among three compositions, combining 1210 HV microhardness with a 10.1 mg/h abrasive wear rate.",
  "engineering_relevance": "HVOF-sprayed cermet coatings could improve the wear resistance and corrosion protection of AISI 316L marine pump impellers.",
  "method": [
    "Applied coatings combining one ceramic phase with three metallic binders to AISI 316L using HVOF spraying.",
    "Characterized coating microstructure and phases using SEM and XRD.",
    "Evaluated slurry erosion, microhardness, roughness, adhesion strength, and electrochemical corrosion."
  ],
  "evidence_signal": "Across three compositions, c2 showed the highest hardness, lowest wear rate, superior adhesion and corrosion resistance, and a dense microstructure with minimal porosity.",
  "watch_item": "The abstract does not specify coating compositions, test conditions, or long-term impeller service validation, limiting reproducibility and field-performance assessment.",
  "hashtags": [
    "#CermetCoatings",
    "#HVOF",
    "#AbrasiveWear",
    "#MarineEngineering",
    "#CoatingMicrostructure"
  ],
  "model": "gpt-6.1-sol",
  "service_tier": "ultrafast",
  "paper_id": "2026-10-21-openalex-systematic_evaluation_of_abrasive_wear_resistance_in_smart_cermet_marine_coatings_for_high",
  "paper_title": "Systematic Evaluation of Abrasive Wear Resistance in Smart Cermet Marine Coatings for High-Speed Pump Impellers",
  "paper_date": "2026-10-21",
  "paper_category": "Coating Microstructure",
  "generated_at": "2026-10-22T15:54:47",
  "generator": "openai"
}

File: infographics/2026-10-21-openalex-thermo_mechanical_modeling_and_microstructural_evolution_in_rotary_friction_welding_of_aa6_infographic.json
{
  "key_insight": "A coupled thermo-mechanical FEM model predicts AA6061 rotary friction welding behavior and quantitatively links simulated fields to experimentally measured microstructural zone boundaries.",
  "engineering_relevance": "The model supports welding-process optimization with less reliance on costly physical trials.",
  "method": [
    "Axisymmetric ABAQUS/Standard model using coupled CGAX4HT elements.",
    "Temperature-dependent material properties and high-temperature true stress–strain data.",
    "Correlate predicted thermo-mechanical fields with DRZ, TMAZ, and HAZ boundaries."
  ],
  "evidence_signal": "Predicted weld morphology, temperature evolution, and axial shortening agreed with experiments; joint characterization included microscopy, hardness, tensile testing, XRD, and SEM.",
  "watch_item": "The abstract reports no numerical prediction errors or validation range, leaving accuracy across other welding conditions uncertain.",
  "hashtags": [
    "#RotaryFrictionWelding",
    "#AA6061",
    "#FiniteElementModeling",
    "#ThermoMechanicalModeling",
    "#MicrostructuralEvolution"
  ],
  "model": "gpt-6.1-sol",
  "service_tier": "ultrafast",
  "paper_id": "2026-10-21-openalex-thermo_mechanical_modeling_and_microstructural_evolution_in_rotary_friction_welding_of_aa6",
  "paper_title": "Thermo-Mechanical Modeling and Microstructural Evolution in Rotary Friction Welding of AA6061 Aluminum Alloy",
  "paper_date": "2026-10-21",
  "paper_category": "Coating Quality Prediction",
  "generated_at": "2026-10-22T15:54:50",
  "generator": "openai"
}

File: infographics/2026-10-22-openalex-metal_matrix_composite_coatings_with_polymer_fillers_fabrication_technologies_properties_a_infographic.json
{
  "key_insight": "Metal matrix coatings with polymer fillers can combine metallic strength and conductivity with low friction and tailored surface functionality.",
  "engineering_relevance": "Matching the metal matrix, polymer filler, and deposition route can guide multifunctional coating design for mechanical, aerospace, energy, and medical applications.",
  "method": [
    "Classify coatings by metal matrix, polymer type, and filler morphology.",
    "Compare electrodeposition, electroless deposition, thermal spray, cold spray, and hybrid/additive approaches.",
    "Examine how filler characteristics and metal–polymer interfaces affect coating performance."
  ],
  "evidence_signal": "The abstract describes a comparative literature review of fabrication routes and coating properties, but reports no quantitative benchmarks or new experimental results.",
  "watch_item": "Weak metal–polymer adhesion and limited polymer thermal resistance can constrain processing and service conditions.",
  "hashtags": [
    "#MetalMatrixComposites",
    "#PolymerFillers",
    "#SurfaceEngineering",
    "#ThermalSpray",
    "#MultifunctionalCoatings"
  ],
  "model": "gpt-6.1-sol",
  "service_tier": "ultrafast",
  "paper_id": "2026-10-22-openalex-metal_matrix_composite_coatings_with_polymer_fillers_fabrication_technologies_properties_a",
  "paper_title": "Metal Matrix Composite Coatings with Polymer Fillers: Fabrication Technologies, Properties, and Applications",
  "paper_date": "2026-10-22",
  "paper_category": "Thermal Spray Coatings",
  "generated_at": "2026-10-24T14:22:18",
  "generator": "openai"
}

File: infographics/2026-10-22-openalex-performance_of_cr_3_c_2_ti_dlc_coated_tools_in_dissimilar_friction_stir_welding_infographic.json
{
  "key_insight": "Cr₃C₂–Ti-DLC thin-film coatings reduced tool degradation by 26% for H13 steel and 23% for WC–10% Co during dissimilar friction stir welding.",
  "engineering_relevance": "The coatings offer a route to improved tool durability when joining AA6022-T4 aluminum to galvanized DP600 steel.",
  "method": [
    "Compare coated and uncoated H13 steel and WC–10% Co tools in dissimilar friction stir welding.",
    "Measure weld surface finish with 3D white-light interferometry and thermal profiles with infrared thermography.",
    "Assess tool degradation using optical microscopy, SEM–EDS, and weight-loss measurements."
  ],
  "evidence_signal": "The abstract reports quantitative degradation reductions and identifies thread flattening, micro-abrasion, and material pickup on uncoated H13 tools.",
  "watch_item": "The abstract does not establish coating durability over extended production runs or quantify coating cost-effectiveness.",
  "hashtags": [
    "#FrictionStirWelding",
    "#DissimilarJoining",
    "#ThinFilmCoatings",
    "#ToolWear",
    "#SurfaceEngineering"
  ],
  "model": "gpt-6.1-sol",
  "service_tier": "ultrafast",
  "paper_id": "2026-10-22-openalex-performance_of_cr_3_c_2_ti_dlc_coated_tools_in_dissimilar_friction_stir_welding",
  "paper_title": "Performance of Cr 3 C 2 -Ti-DLC coated tools in dissimilar friction stir welding",
  "paper_date": "2026-10-22",
  "paper_category": "Welding Processes",
  "generated_at": "2026-10-23T15:40:57",
  "generator": "openai"
}

File: infographics/2026-10-23-openalex-ai_driven_evidence_based_generative_design_a_teaching_framework_for_landscape_architectoni_infographic.json
{
  "key_insight": "AI-driven landscape design education should teach an evidence-constrained design process, not just AI tool operation.",
  "engineering_relevance": "The framework links reusable research and design precedents with site-specific AI analysis and generation to guide context-sensitive design decisions.",
  "method": [
    "Combine research findings, design precedents, AI-based recognition and judgment, and AI generation.",
    "Organize student work into reading the site, grounding the context, and giving form.",
    "Guide each stage with evidence, complementary elements, partial embedding, and explicit judgment."
  ],
  "evidence_signal": "The framework draws on 114 retrievable situation packages distilled from 13 street design guidelines and is illustrated through three classroom examples, without learning-outcome data.",
  "watch_item": "Its effectiveness in improving student learning or design quality remains unvalidated.",
  "hashtags": [
    "#GenerativeDesign",
    "#EvidenceBasedDesign",
    "#LandscapeArchitecture",
    "#AIDesignEducation",
    "#HumanAI"
  ],
  "model": "gpt-6.1-sol",
  "service_tier": "ultrafast",
  "paper_id": "2026-10-23-openalex-ai_driven_evidence_based_generative_design_a_teaching_framework_for_landscape_architectoni",
  "paper_title": "AI-DRIVEN, EVIDENCE-BASED GENERATIVE DESIGN: A TEACHING FRAMEWORK FOR LANDSCAPE ARCHITECTONICS INTEGRATING RESEARCH FINDINGS, DESIGN PRECEDENTS, AND INTELLIGENT RECOGNITION AND JUDGMENT",
  "paper_date": "2026-10-23",
  "paper_category": "AI Machine Design",
  "generated_at": "2026-10-24T14:22:06",
  "generator": "openai"
}

File: infographics/2026-10-23-openalex-design_and_validation_of_an_automated_x_ray_imaging_system_for_pipe_weld_inspection_infographic.json
{
  "key_insight": "A modular automated X-ray inspection system was designed and experimentally validated for pipe weld inspection with ±1 mm positioning accuracy.",
  "engineering_relevance": "The system supports internal or external inspection of pipes 40–508 mm in diameter and 6–12 m long, depending on pipe diameter.",
  "method": [
    "Surveyed factory layout and overhead-crane feeding requirements.",
    "Integrated rail-guided transport, servo positioning, laser verification, and absolute-encoder feedback.",
    "Performed finite element structural analysis and tested the manufactured system."
  ],
  "evidence_signal": "Reported peak stresses were 133.5 MPa in the arm and 211.1 MPa in the rail vehicle, with safety factors of 3.1 and 1.96; experimental tests validated the simulations.",
  "watch_item": "The abstract does not quantify defect-detection performance, inspection throughput, or radiation-safety provisions.",
  "hashtags": [
    "#PipeWeldInspection",
    "#XRayImaging",
    "#IndustrialAutomation",
    "#MachineDesign",
    "#FiniteElementAnalysis"
  ],
  "model": "gpt-6.1-sol",
  "service_tier": "ultrafast",
  "paper_id": "2026-10-23-openalex-design_and_validation_of_an_automated_x_ray_imaging_system_for_pipe_weld_inspection",
  "paper_title": "Design and Validation of an Automated X-Ray Imaging System for Pipe Weld Inspection",
  "paper_date": "2026-10-23",
  "paper_category": "Coating Microstructure",
  "generated_at": "2026-10-25T14:55:14",
  "generator": "openai"
}

File: infographics/2026-10-23-openalex-effect_of_graphite_interlayer_quantity_on_weld_formation_and_defect_evolution_in_aa7075_az_infographic.json
{
  "key_insight": "At fixed friction stir welding settings, 1 g of graphite produced a more continuous AA7075–AZ31 weld region than 0 or 2 g, but substantial defects remained.",
  "engineering_relevance": "Graphite quantity may influence interfacial consolidation in dissimilar aluminium–magnesium welding, with excessive addition potentially disrupting bond formation.",
  "method": [
    "Compared graphite interlayers of 0, 1 and 2 g between AA7075 and AZ31.",
    "Used a square-profile HCHCr tool at 1000 rpm, 15 mm/min and 2 kN axial force.",
    "Examined the 1 g weld using FESEM and EDS."
  ],
  "evidence_signal": "The 0 and 2 g conditions lacked stable bonded regions; the 1 g condition showed improved continuity but retained discontinuities, void-like and crack-like features, and heterogeneous carbon distribution.",
  "watch_item": "This exploratory comparison at one processing condition does not establish an optimal graphite quantity or a universal weld-quality relationship.",
  "hashtags": [
    "#FrictionStirWelding",
    "#DissimilarWelding",
    "#GraphiteInterlayer",
    "#MaterialsCharacterization",
    "#WeldDefects"
  ],
  "model": "gpt-6.1-sol",
  "service_tier": "ultrafast",
  "paper_id": "2026-10-23-openalex-effect_of_graphite_interlayer_quantity_on_weld_formation_and_defect_evolution_in_aa7075_az",
  "paper_title": "Effect of graphite interlayer quantity on weld formation and defect evolution in AA7075–AZ31 dissimilar friction stir welding",
  "paper_date": "2026-10-23",
  "paper_category": "Welding Processes",
  "generated_at": "2026-10-24T14:22:08",
  "generator": "openai"
}
