Repository: dutoaa/ai-in-detonation-spray-progress

# ai-in-detonation-spray-progress

Public GitHub Pages mirror for the private `ai-in-detonation-spray` daily AI detonation spray and coating paper tracker.

- `index.html`: current daily top 20
- `papers.json`: current structured data
- `infographics/`: OpenAI-generated summary JSON
- `archives/`: previous daily paper snapshots

File: infographics/2026-10-23-openalex-microstructure_evolution_of_dissimilar_aisi_316l_and_aisi_444_stainless_steel_joints_by_fr_infographic.json
{
  "key_insight": "Friction stir welding joined dissimilar AISI 316L and AISI 444 stainless steels with strong grain refinement, high cohesion, and no observed defects or undesirable phases.",
  "engineering_relevance": "The process offers a promising route for joining austenitic and ferritic stainless steels while limiting adverse microstructural changes.",
  "method": [
    "Compared one butt-joint and two overlap-joint configurations.",
    "Applied axial forces of 25–50 kN and rotation speeds of 350–450 rpm at a constant welding speed of 1 mm/s.",
    "Examined microstructural evolution across base metal, heat-affected, thermomechanically affected, and stir zones."
  ],
  "evidence_signal": "Across the tested conditions, no relevant base-metal-to-heat-affected-zone changes or chi, sigma, and Laves phases were observed; placing AISI 316L on top in overlap joints reduced upper-to-lower differences in grain deformation and recrystallisation.",
  "watch_item": "The abstract reports microstructural observations but does not quantify joint strength, fatigue life, or corrosion performance.",
  "hashtags": [
    "#FrictionStirWelding",
    "#DissimilarJoining",
    "#StainlessSteel",
    "#Microstructure",
    "#GrainRefinement"
  ],
  "model": "gpt-6.1-sol",
  "service_tier": "ultrafast",
  "paper_id": "2026-10-23-openalex-microstructure_evolution_of_dissimilar_aisi_316l_and_aisi_444_stainless_steel_joints_by_fr",
  "paper_title": "Microstructure Evolution of Dissimilar AISI 316L and AISI 444 Stainless Steel Joints by Friction Stir Welding",
  "paper_date": "2026-10-23",
  "paper_category": "Coating Microstructure",
  "generated_at": "2026-10-24T14:22:22",
  "generator": "openai"
}

File: infographics/2026-10-23-openalex-physics_based_multiphysics_modeling_for_process_tailoring_in_ultrasonic_welding_of_thermop_infographic.json
{
  "key_insight": "Iteratively coupled thermo-mechanical modeling predicts ultrasonic weld heating and enables process tailoring that reduces welding time while retaining a high welded fraction.",
  "engineering_relevance": "The framework links vibration amplitude, temperature-dependent material behavior, and interface melting to guide efficient ultrasonic welding of thermoplastic composites.",
  "method": [
    "Iteratively exchange temperature and mechanical response between dynamic and transient thermal analyses.",
    "Compute viscoelastic and frictional heating using temperature-dependent material properties.",
    "Calibrate one hammering factor at 70 μm amplitude, then validate at 80 and 90 μm."
  ],
  "evidence_signal": "Temperature predictions closely matched infrared measurements; experiments using the predicted optimal welding time achieved 91.7% welded area versus 92.3% predicted, with 20% shorter processing time and reduced fiber distortion.",
  "watch_item": "Transfer to other materials or weld configurations requires validation, given the calibrated hammering factor and reliance on literature-derived material properties.",
  "hashtags": [
    "#UltrasonicWelding",
    "#ThermoplasticComposites",
    "#MultiphysicsModeling",
    "#ProcessOptimization",
    "#PhysicsBasedSimulation"
  ],
  "model": "gpt-6.1-sol",
  "service_tier": "ultrafast",
  "paper_id": "2026-10-23-openalex-physics_based_multiphysics_modeling_for_process_tailoring_in_ultrasonic_welding_of_thermop",
  "paper_title": "Physics-based multiphysics modeling for process tailoring in ultrasonic welding of thermoplastic composites",
  "paper_date": "2026-10-23",
  "paper_category": "Coating Quality Prediction",
  "generated_at": "2026-10-24T14:22:14",
  "generator": "openai"
}

File: infographics/2026-10-23-openalex-pressure_mediated_intercrystalline_welding_of_cellulose_via_a_powder_metallurgy_inspired_a_infographic.json
{
  "key_insight": "Pressure enables intercrystalline welding in cellulose at ambient temperature, creating continuous crystalline interfaces and strong bulk materials without solvent-based processing.",
  "engineering_relevance": "Powder metallurgy-inspired consolidation offers a route to high-strength cellulose bulk components as potential alternatives to conventional plastics.",
  "method": [
    "Use high-speed mechanical pulverization to fibrillate cellulose and increase interlocking and crystalline welding sites.",
    "Consolidate under pressure to transform cellulose I through a transient amorphous state into cellulose II while reconstructing hydrogen bonds.",
    "Combine structural characterization and molecular dynamics simulations to investigate welding and moisture effects."
  ],
  "evidence_signal": "The optimized sample, prepared with 40 min fibrillation and 900 MPa molding pressure, reached 72 MPa tensile strength and 667 MPa compressive strength; 5% moisture favored hydrogen-bond rearrangement.",
  "watch_item": "The 900 MPa molding pressure raises equipment and scale-up concerns; production feasibility is not established in the abstract.",
  "hashtags": [
    "#Cellulose",
    "#IntercrystallineWelding",
    "#SolidStateProcessing",
    "#SustainableMaterials",
    "#HighStrengthMaterials"
  ],
  "model": "gpt-6.1-sol",
  "service_tier": "ultrafast",
  "paper_id": "2026-10-23-openalex-pressure_mediated_intercrystalline_welding_of_cellulose_via_a_powder_metallurgy_inspired_a",
  "paper_title": "Pressure-mediated intercrystalline welding of cellulose via a powder metallurgy-inspired approach for high-strength bulk materials",
  "paper_date": "2026-10-23",
  "paper_category": "Coating Microstructure",
  "generated_at": "2026-10-24T14:22:11",
  "generator": "openai"
}

File: infographics/2026-10-24-openalex-the_effect_of_hvof_spraying_parameters_on_the_tribological_properties_of_the_al_65_cu_20_f_infographic.json
{
  "key_insight": "An oxygen pressure of 3.5 bar best balances wear resistance, structural integrity, and frictional stability in HVOF-sprayed Al65Cu20Fe15 coatings.",
  "engineering_relevance": "Controlling oxygen pressure can improve coating durability, since lower average friction alone does not guarantee lower wear.",
  "method": [
    "Deposit Al65Cu20Fe15 coatings on AISI 321 stainless steel at oxygen pressures of 3.0, 3.5, and 4.0 bar, holding other spray parameters constant.",
    "Characterize microstructure and phase composition using microstructural analysis and X-ray diffraction.",
    "Evaluate dry-sliding friction and wear, coating hardness, and adhesion strength."
  ],
  "evidence_signal": "At 3.5 bar, the coating showed the highest quasi-crystalline phase fraction, maximum adhesion, lowest wear rate, and stable friction of 0.55–0.60; all coatings exceeded 750 HV.",
  "watch_item": "The 3.5-bar optimum is specific to the tested setup; the abstract does not provide numerical wear rates or test variability to assess transferability.",
  "hashtags": [
    "#HVOF",
    "#QuasicrystallineCoatings",
    "#CoatingMicrostructure",
    "#Tribology",
    "#WearResistance"
  ],
  "model": "gpt-6.1-sol",
  "service_tier": "ultrafast",
  "paper_id": "2026-10-24-openalex-the_effect_of_hvof_spraying_parameters_on_the_tribological_properties_of_the_al_65_cu_20_f",
  "paper_title": "The effect of HVOF spraying parameters on the tribological properties of the Al 65 Cu 20 Fe 15 coatings",
  "paper_date": "2026-10-24",
  "paper_category": "Coating Microstructure",
  "generated_at": "2026-10-27T16:18:22",
  "generator": "openai"
}

File: infographics/2026-10-25-openalex-three_dimensional_thermomechanical_analysis_of_radial_friction_welding_of_dissimilar_coppe_infographic.json
{
  "key_insight": "A 3D thermomechanical model of AA2024 aluminum–Cu-DHP copper radial friction welding predicts asymmetric heating and localized deformation near the interface.",
  "engineering_relevance": "The model helps interpret thermal and deformation responses in dissimilar aluminum–copper welds under the studied processing conditions.",
  "method": [
    "Coupled 3D finite element modelling in ANSYS Workbench 2023 R1 at 1,400 rpm and 30 MPa.",
    "Optical metallography and Vickers microhardness characterization.",
    "Comparison with thermocouple measurements and aluminum-side TMAZ width."
  ],
  "evidence_signal": "Predictions included a 750 °C interface peak, 0.0177 equivalent plastic strain, and 0.130 mm maximum displacement; temperature and TMAZ-width comparisons supported the model, while measured TMAZ hardness reached approximately 157 HV.",
  "watch_item": "Friction and radiation assumptions, omitted latent heat, and absent microstructural kinetics limit interpretation; hardness does not directly validate strain or identify phases.",
  "hashtags": [
    "#RadialFrictionWelding",
    "#DissimilarMetals",
    "#FiniteElementAnalysis",
    "#Thermomechanics",
    "#ExperimentalValidation"
  ],
  "model": "gpt-6.1-sol",
  "service_tier": "ultrafast",
  "paper_id": "2026-10-25-openalex-three_dimensional_thermomechanical_analysis_of_radial_friction_welding_of_dissimilar_coppe",
  "paper_title": "Three-Dimensional Thermomechanical Analysis of Radial Friction Welding of Dissimilar Copper-Aluminum Alloys: Finite Element Modelling and Experimental Validation",
  "paper_date": "2026-10-25",
  "paper_category": "Coating Microstructure",
  "generated_at": "2026-10-26T17:12:01",
  "generator": "openai"
}

File: infographics/2026-10-25-openalex-water_vapor_retards_grain_growth_during_sintering_of_yttria_stabilized_zirconia_pellets_an_infographic.json
{
  "key_insight": "Water vapor retards grain growth and sintering in yttria-stabilized zirconia, potentially through OH-mediated grain-boundary stabilization and oxygen-vacancy depletion.",
  "engineering_relevance": "Steam exposure may help YSZ thermal barrier coatings retain porosity and limit thermal-conductivity increases during high-temperature service.",
  "method": [
    "Heat-treated YSZ pellets with three initial porosities and free-standing plasma-sprayed coatings at 1300 °C.",
    "Compared dry air, steam, and dry nitrogen to isolate water-vapor effects.",
    "Used DFT and defect-equilibrium sensitivity analysis to investigate the proposed mechanism."
  ],
  "evidence_signal": "After 100 h, the most porous pellet had 31% smaller grains in steam, with apparent rate constants 2.8–4.2 times lower; coatings retained higher porosity and showed lower thermal conductivity at intermediate exposures.",
  "watch_item": "Results from pellets and free-standing coatings at 1300 °C do not establish durability benefits for bonded coatings under thermal cycling.",
  "hashtags": [
    "#YSZ",
    "#ThermalBarrierCoatings",
    "#Sintering",
    "#GrainGrowth",
    "#CoatingMicrostructure"
  ],
  "model": "gpt-6.1-sol",
  "service_tier": "ultrafast",
  "paper_id": "2026-10-25-openalex-water_vapor_retards_grain_growth_during_sintering_of_yttria_stabilized_zirconia_pellets_an",
  "paper_title": "Water vapor retards grain growth during sintering of yttria-stabilized zirconia pellets and coatings",
  "paper_date": "2026-10-25",
  "paper_category": "Coating Microstructure",
  "generated_at": "2026-10-26T17:12:07",
  "generator": "openai"
}

File: infographics/2026-10-26-openalex-effect_of_plasma_spraying_thermal_regimes_on_monoclinic_phase_content_and_the_microstructu_infographic.json
{
  "key_insight": "The paper examines how plasma-spraying thermal regimes affect monoclinic phase content and microstructure in ZrO2/Y2O3 coatings.",
  "engineering_relevance": "Understanding these relationships could help engineers select spraying conditions to control coating phase composition and microstructure.",
  "method": [
    "Study ZrO2/Y2O3 coatings produced by plasma spraying.",
    "Examine thermal-regime effects on monoclinic phase content and microstructure; specific procedures are not provided."
  ],
  "evidence_signal": "The supplied abstract provides only journal-indexing information, with no experimental data, evaluation details, or quantitative findings.",
  "watch_item": "Consult the full paper before recommending processing settings, as thermal conditions and measured outcomes are unavailable here.",
  "hashtags": [
    "#PlasmaSpraying",
    "#Zirconia",
    "#CoatingMicrostructure",
    "#PhaseComposition",
    "#SurfaceEngineering"
  ],
  "model": "gpt-6.1-sol",
  "service_tier": "ultrafast",
  "paper_id": "2026-10-26-openalex-effect_of_plasma_spraying_thermal_regimes_on_monoclinic_phase_content_and_the_microstructu",
  "paper_title": "Effect of Plasma Spraying Thermal Regimes on Monoclinic Phase Content and the Microstructure in ZrO2/Y2O3 Coatings",
  "paper_date": "2026-10-26",
  "paper_category": "Coating Microstructure",
  "generated_at": "2026-10-28T17:04:00",
  "generator": "openai"
}

File: infographics/2026-10-26-openalex-mitigating_weld_defects_in_aisi_4145_medium_carbon_steel_during_shielded_metal_arc_welding_infographic.json
{
  "key_insight": "Optimized SMAW parameters reduced the reported defect rate in AISI 4145 steel from 6% to 2.7%.",
  "engineering_relevance": "Parameter control can reduce weld rejection and improve manufacturing productivity for medium-carbon steel components.",
  "method": [
    "Prioritize porosity and undercut using Pareto analysis of production defects.",
    "Map root causes with Ishikawa diagrams.",
    "Optimize current, voltage, and welding speed using a Taguchi L9 orthogonal array."
  ],
  "evidence_signal": "The abstract reports optimal settings of 140 A, 40 V, and 80 mm/s, with current contributing 72.18% of the observed variation in tensile strength.",
  "watch_item": "Verify the reported welding-speed units and validate the settings for local joint geometry, electrodes, and thermal-treatment requirements before adoption.",
  "hashtags": [
    "#SMAW",
    "#WeldingQuality",
    "#AISI4145",
    "#TaguchiOptimization",
    "#DefectReduction"
  ],
  "model": "gpt-6.1-sol",
  "service_tier": "ultrafast",
  "paper_id": "2026-10-26-openalex-mitigating_weld_defects_in_aisi_4145_medium_carbon_steel_during_shielded_metal_arc_welding",
  "paper_title": "Mitigating Weld Defects in AISI 4145 Medium-Carbon Steel During Shielded Metal Arc Welding",
  "paper_date": "2026-10-26",
  "paper_category": "Welding Quality and Inspection",
  "generated_at": "2026-10-28T17:03:43",
  "generator": "openai"
}

File: infographics/2026-10-27-openalex-a_review_of_post_weld_inspection_technology_infographic.json
{
  "key_insight": "This review organizes robot-mounted vision-based post-weld inspection into three processing levels and three deep-learning routes toward automated quality assessment.",
  "engineering_relevance": "Vision-based robotic inspection could reduce reliance on manual judgment and support online closed-loop quality control in welding production lines.",
  "method": [
    "Structures visual inspection as preprocessing, defect recognition and segmentation, and quality diagnosis.",
    "Reviews defect classification, 3D weld geometry measurement, and multimodal temporal diagnosis.",
    "Compares CNN, YOLO, U-Net, and DETR applications and examines industrial interference factors."
  ],
  "evidence_signal": "The abstract describes a technical review but reports no datasets, quantitative benchmarks, or production-line validation results.",
  "watch_item": "Reliable deployment requires robustness to industrial interference; online closed-loop performance is not demonstrated in the abstract.",
  "hashtags": [
    "#WeldInspection",
    "#RoboticVision",
    "#DeepLearning",
    "#QualityControl",
    "#SmartManufacturing"
  ],
  "model": "gpt-6.1-sol",
  "service_tier": "ultrafast",
  "paper_id": "2026-10-27-openalex-a_review_of_post_weld_inspection_technology",
  "paper_title": "A Review of Post-weld Inspection Technology",
  "paper_date": "2026-10-27",
  "paper_category": "AI Process Optimization",
  "generated_at": "2026-10-31T16:00:01",
  "generator": "openai"
}

File: infographics/2026-10-27-openalex-from_splat_spreading_to_coating_densification_substrate_thermal_effects_in_plasma_sprayed_infographic.json
{
  "key_insight": "Higher substrate temperature delays splat solidification, enabling greater spreading and producing denser, harder plasma-sprayed NiCrAl–10 wt.% TiB2 coatings.",
  "engineering_relevance": "Substrate-temperature control offers a practical route to improve coating integrity on lightweight aluminum components.",
  "method": [
    "Atmospheric plasma spraying onto 6061-T6 aluminum at 230, 330, and 430 °C.",
    "Linked individual splat spreading and morphology to bulk coating microstructure.",
    "Evaluated coating porosity, microhardness, and phase composition."
  ],
  "evidence_signal": "From 230 to 430 °C, mean splat diameter on polished substrates rose from 47.82 to 57.54 μm, coating porosity fell from 1.48% to 0.55%, and microhardness increased from 317.7 to 336.3 HV0.1, while the dominant γ-Ni(Cr,Al) phase remained unchanged.",
  "watch_item": "Before implementation, assess whether substrate heating alters the temper or mechanical properties of the 6061-T6 aluminum; the abstract does not report this evaluation.",
  "hashtags": [
    "#PlasmaSpraying",
    "#CompositeCoatings",
    "#SplatDynamics",
    "#CoatingDensification",
    "#AluminumAlloys"
  ],
  "model": "gpt-6.1-sol",
  "service_tier": "ultrafast",
  "paper_id": "2026-10-27-openalex-from_splat_spreading_to_coating_densification_substrate_thermal_effects_in_plasma_sprayed",
  "paper_title": "From Splat Spreading to Coating Densification: Substrate Thermal Effects in Plasma-Sprayed NiCrAl-TiB2 Coatings",
  "paper_date": "2026-10-27",
  "paper_category": "Coating Microstructure",
  "generated_at": "2026-10-28T17:03:51",
  "generator": "openai"
}

File: infographics/2026-10-27-openalex-investigation_of_the_effect_of_hvof_spray_parameters_on_the_quality_properties_of_cr3c2_20_infographic.json
{
  "key_insight": "Factorial optimization identified HVOF settings yielding acceptable hardness, porosity, and oxide content for Cr₃C₂-20(Ni20Cr) coatings on Ti6Al4V.",
  "engineering_relevance": "The reported settings provide a starting point for coating process development: 150 mm standoff, 25 g/min powder feed, 475 NLPM hydrogen, and 205 NLPM oxygen.",
  "method": [
    "Conducted 24 full-factorial experimental runs with input factors evaluated at two levels.",
    "Used ANOVA to quantify spray-parameter contributions to coating properties.",
    "Used Pareto charts to assess parameter interaction effects."
  ],
  "evidence_signal": "Coating responses were measured for each run, but the abstract provides no numerical hardness, porosity, oxide content, or statistical significance values.",
  "watch_item": "Validate the reported settings on the intended equipment and geometry before transferring them to production.",
  "hashtags": [
    "#HVOF",
    "#ThermalSpray",
    "#CoatingOptimization",
    "#DesignOfExperiments",
    "#Ti6Al4V"
  ],
  "model": "gpt-6.1-sol",
  "service_tier": "ultrafast",
  "paper_id": "2026-10-27-openalex-investigation_of_the_effect_of_hvof_spray_parameters_on_the_quality_properties_of_cr3c2_20",
  "paper_title": "Investigation of the Effect of HVOF Spray Parameters on the Quality Properties of Cr3C2-20(Ni20Cr) Coating on Ti6Al4V Substrate",
  "paper_date": "2026-10-27",
  "paper_category": "Thermal Spray Coatings",
  "generated_at": "2026-11-20T19:01:45",
  "generator": "openai"
}

File: infographics/2026-10-27-openalex-mass_spectrometric_analysis_of_plasma_composition_and_pressure_dependent_energy_transmissi_infographic.json
{
  "key_insight": "The title indicates a study of plasma composition and pressure-dependent energy transmission in laser welding.",
  "engineering_relevance": "Understanding these effects could inform pressure control and energy coupling in laser-welding processes.",
  "method": [
    "Mass spectrometric analysis of welding plasma, as indicated by the title.",
    "Investigation of pressure-dependent energy transmission; experimental details are not supplied."
  ],
  "evidence_signal": "The supplied abstract contains only indexing metadata, with no experimental data, evaluation metrics, or reported findings.",
  "watch_item": "Consult the full paper before drawing conclusions about optimal pressure, energy-transfer mechanisms, or weld quality.",
  "hashtags": [
    "#LaserWelding",
    "#MassSpectrometry",
    "#PlasmaDiagnostics",
    "#EnergyTransfer",
    "#WeldingResearch"
  ],
  "model": "gpt-6.1-sol",
  "service_tier": "ultrafast",
  "paper_id": "2026-10-27-openalex-mass_spectrometric_analysis_of_plasma_composition_and_pressure_dependent_energy_transmissi",
  "paper_title": "Mass spectrometric analysis of plasma composition and pressure-dependent energy transmission mechanisms in laser welding",
  "paper_date": "2026-10-27",
  "paper_category": "Welding Processes",
  "generated_at": "2026-10-28T17:03:54",
  "generator": "openai"
}

File: infographics/2026-10-27-openalex-solidification_cracking_susceptibility_of_welding_fillers_derived_from_scrap_aluminum_part_infographic.json
{
  "key_insight": "Scrap-derived twitch aluminum fillers resisted solidification cracking better than 6061, but worse than 4043 and 5356, while producing considerably harder welds.",
  "engineering_relevance": "Twitch scrap could support high-strength welding and additive-manufacturing feedstocks if wire-production defects can be controlled.",
  "method": [
    "Produced twitch-derived fillers using a powder-core tubular wire process.",
    "Compared solidification-cracking predictions with Sigmajig weldability tests.",
    "Evaluated cracking resistance and weld hardness against commercial aluminum alloys."
  ],
  "evidence_signal": "Sigmajig tests contradicted the predicted superiority of twitch alloys over commercial alloys, although twitch welds exhibited considerably higher hardness.",
  "watch_item": "Oxides attributed to powder-core wire production reduced weldability, so composition-based cracking predictions alone may overestimate performance.",
  "hashtags": [
    "#AluminumRecycling",
    "#WeldingMetallurgy",
    "#SolidificationCracking",
    "#SustainableManufacturing",
    "#AdditiveManufacturing"
  ],
  "model": "gpt-6.1-sol",
  "service_tier": "ultrafast",
  "paper_id": "2026-10-27-openalex-solidification_cracking_susceptibility_of_welding_fillers_derived_from_scrap_aluminum_part",
  "paper_title": "Solidification Cracking Susceptibility of Welding Fillers Derived from Scrap Aluminum — Part 1: Powder Core Wire Experiments",
  "paper_date": "2026-10-27",
  "paper_category": "Coating Quality Prediction",
  "generated_at": "2026-10-28T17:03:57",
  "generator": "openai"
}

File: infographics/2026-10-28-openalex-combined_approach_for_integrity_assessment_of_welded_joints_with_multiple_defects_infographic.json
{
  "key_insight": "A combined experimental and computational approach assesses welded-joint integrity by accounting for interacting defects, material heterogeneity, and off-axis stresses.",
  "engineering_relevance": "The approach supports more realistic integrity assessments of welds containing multiple defects rather than isolated flaws.",
  "method": [
    "Experimentally test welded joints with multiple defects.",
    "Monitor deformation using digital image correlation.",
    "Develop finite element models incorporating material heterogeneity, defect-initiated cracks, and off-axis stresses."
  ],
  "evidence_signal": "The abstract describes model development from simple 2D representations to richer analyses but reports no quantitative results or validation metrics.",
  "watch_item": "Predictive accuracy and transferability to service conditions require validation beyond the methodological description provided.",
  "hashtags": [
    "#WeldIntegrity",
    "#MultipleDefects",
    "#DigitalImageCorrelation",
    "#FiniteElementAnalysis",
    "#StructuralIntegrity"
  ],
  "model": "gpt-6.1-sol",
  "service_tier": "ultrafast",
  "paper_id": "2026-10-28-openalex-combined_approach_for_integrity_assessment_of_welded_joints_with_multiple_defects",
  "paper_title": "Combined approach for integrity assessment of welded joints with multiple defects",
  "paper_date": "2026-10-28",
  "paper_category": "Coating Microstructure",
  "generated_at": "2026-10-30T16:58:47",
  "generator": "openai"
}

File: infographics/2026-10-28-openalex-microstructure_and_surface_performance_of_detonation_gun_sprayed_80ni20cr_and_nicraly_coat_infographic.json
{
  "key_insight": "D-Gun-sprayed NiCrAlY delivered higher hardness and corrosion resistance, while 80Ni20Cr provided better solid-particle erosion resistance on Al 6061-T6.",
  "engineering_relevance": "Coating selection should match the dominant damage mechanism: NiCrAlY for hardness and corrosion protection, or 80Ni20Cr for erosion resistance under the tested conditions.",
  "method": [
    "Deposited 80Ni20Cr and NiCrAlY coatings on Al 6061-T6 using detonation gun spraying.",
    "Characterised microstructure, phases, roughness and hardness using SEM-EDS, XRD, AFM and nanoindentation.",
    "Evaluated corrosion in 3.5 wt% NaCl, wettability and solid-particle erosion."
  ],
  "evidence_signal": "NiCrAlY reached 7895.36 MPa hardness versus 780.11 MPa for 80Ni20Cr, with corrosion rates of 0.00567 and 0.01427 mm/year, respectively, compared with 0.5185 mm/year for bare aluminium.",
  "watch_item": "Room-temperature corrosion tests and one erosion condition (90° impact, 40 m/s, 5 min) establish relative laboratory performance, not long-term service life.",
  "hashtags": [
    "#DetonationSpray",
    "#ProtectiveCoatings",
    "#AluminiumAlloys",
    "#CorrosionResistance",
    "#ErosionResistance"
  ],
  "model": "gpt-6.1-sol",
  "service_tier": "ultrafast",
  "paper_id": "2026-10-28-openalex-microstructure_and_surface_performance_of_detonation_gun_sprayed_80ni20cr_and_nicraly_coat",
  "paper_title": "Microstructure and surface performance of detonation gun sprayed 80Ni20Cr and NiCrAlY coatings on Al 6061-T6 substrate for structural applications",
  "paper_date": "2026-10-28",
  "paper_category": "Coating Microstructure",
  "generated_at": "2026-11-23T22:29:58",
  "generator": "openai"
}

File: infographics/2026-10-29-openalex-a_physically_interpretable_and_heterogeneity_aware_framework_for_fatigue_life_prediction_o_infographic.json
{
  "key_insight": "The title proposes a physically interpretable, heterogeneity-aware framework for predicting fatigue life in marine high-strength steel welded joints.",
  "engineering_relevance": "Such a framework could support fatigue assessment and maintenance planning for welded marine structures.",
  "method": [
    "Target fatigue-life prediction for high-strength steel welded joints.",
    "Incorporate physical interpretability and heterogeneity, as stated in the title.",
    "Specific algorithms and physical inputs are not provided."
  ],
  "evidence_signal": "The supplied abstract contains only indexing information for Ocean Engineering, with no dataset, evaluation protocol, or performance results.",
  "watch_item": "Check the full paper for validation across weld types and loading conditions before engineering use; the supplied coating-quality category does not match the title's fatigue focus.",
  "hashtags": [
    "#FatigueLife",
    "#WeldedJoints",
    "#MarineEngineering",
    "#HighStrengthSteel",
    "#InterpretableModeling"
  ],
  "model": "gpt-6.1-sol",
  "service_tier": "ultrafast",
  "paper_id": "2026-10-29-openalex-a_physically_interpretable_and_heterogeneity_aware_framework_for_fatigue_life_prediction_o",
  "paper_title": "A physically interpretable and heterogeneity-aware framework for fatigue life prediction of marine high-strength steel welded joints",
  "paper_date": "2026-10-29",
  "paper_category": "Coating Quality Prediction",
  "generated_at": "2026-10-30T16:58:49",
  "generator": "openai"
}

File: infographics/2026-10-29-openalex-custom_designed_carbosilane_based_reactive_surfactants_for_surface_hydrophobization_afm_ra_infographic.json
{
  "key_insight": "Spin coating a reactive carbosilane cationic surfactant (SK) blended with an amine/alkoxyl-functional siloxane (AO) produced a stable, chemically attached hydrophobic layer on glass.",
  "engineering_relevance": "Matching reactive blend chemistry with deposition method can improve the stability and surface properties of hydrophobic glass coatings.",
  "method": [
    "Synthesize and characterize SK, then blend with epoxide- or amine/alkoxyl-functional siloxanes.",
    "Compare spray, spin, and dip coating while tuning composition and deposition parameters.",
    "Assess wettability, surface energy, morphology, and chemistry using contact angles, AFM, XPS, Raman microscopy, and solubility-parameter calculations."
  ],
  "evidence_signal": "The abstract identifies spin-coated SK/AO as optimal, while spray coating yielded extreme roughness and dip coating showed limited stability associated with separated SK deposits.",
  "watch_item": "The abstract provides no quantitative contact angles or long-term durability results, limiting assessment of application readiness.",
  "hashtags": [
    "#HydrophobicCoatings",
    "#SurfaceEngineering",
    "#Carbosilane",
    "#SpinCoating",
    "#GlassFunctionalization"
  ],
  "model": "gpt-6.1-sol",
  "service_tier": "ultrafast",
  "paper_id": "2026-10-29-openalex-custom_designed_carbosilane_based_reactive_surfactants_for_surface_hydrophobization_afm_ra",
  "paper_title": "Custom-Designed Carbosilane-Based Reactive Surfactants for Surface Hydrophobization─AFM, Raman Microscopy, and XPS Investigations",
  "paper_date": "2026-10-29",
  "paper_category": "Thermal Spray Coatings",
  "generated_at": "2026-10-31T16:00:06",
  "generator": "openai"
}

File: infographics/2026-10-29-openalex-deep_learning_based_welding_process_optimization_and_adaptive_control_method_for_welding_r_infographic.json
{
  "key_insight": "An integrated deep-learning and fuzzy-control method aims to adapt robotic GMAW parameters to changing weld-seam conditions while optimizing weld quality.",
  "engineering_relevance": "The approach targets reduced manual reprogramming and more consistent robotic welding when joint geometry, assembly conditions, or heat input vary.",
  "method": [
    "Combine quality-grade-oriented process planning with site-specific multi-objective parameter optimization.",
    "Use semi-supervised semantic segmentation to perceive seams and molten pools, alongside neural weld-formation prediction for spatter suppression.",
    "Apply fuzzy adaptive control to adjust the welding process."
  ],
  "evidence_signal": "Experiments used Q235 carbon-steel butt joints and developed a response-surface model linking current, travel speed, torch angle, and nozzle height to weld geometry; the abstract reports no quantitative performance gains.",
  "watch_item": "Transferability beyond Q235 butt joints and robustness under production conditions require further validation.",
  "hashtags": [
    "#RoboticWelding",
    "#GMAW",
    "#DeepLearning",
    "#AdaptiveControl",
    "#ProcessOptimization"
  ],
  "model": "gpt-6.1-sol",
  "service_tier": "ultrafast",
  "paper_id": "2026-10-29-openalex-deep_learning_based_welding_process_optimization_and_adaptive_control_method_for_welding_r",
  "paper_title": "Deep Learning-Based Welding Process Optimization and Adaptive Control Method for Welding Robots",
  "paper_date": "2026-10-29",
  "paper_category": "AI Process Optimization",
  "generated_at": "2026-11-01T17:02:39",
  "generator": "openai"
}

File: infographics/2026-10-29-openalex-interpretable_ensemble_learning_for_tensile_strength_prediction_and_welding_process_window_infographic.json
{
  "key_insight": "An optimized gradient boosting decision tree predicted friction stir-welded 7N01 aluminum joint strength with R² = 0.978 and mapped welding process windows targeting at least 90% joint efficiency.",
  "engineering_relevance": "The approach provides a quantitative basis for selecting welding parameters to achieve high-strength joints, with shoulder plunge depth helping refine the process window.",
  "method": [
    "Predict ultimate tensile strength from rotational speed, welding speed, and shoulder plunge depth.",
    "Compare baseline models, then apply gradient boosting and grid-search hyperparameter tuning.",
    "Use SHAP to interpret parameter effects and identify high-strength process windows."
  ],
  "evidence_signal": "Using 27 experimental samples and leave-one-out cross-validation, reported R² increased from 0.905 for a decision tree to 0.966 for gradient boosting and 0.978 after tuning.",
  "watch_item": "The small dataset and lack of reported independent validation warrant experimental confirmation before deploying the predicted process windows.",
  "hashtags": [
    "#FrictionStirWelding",
    "#AluminumAlloys",
    "#MachineLearning",
    "#ExplainableAI",
    "#ProcessOptimization"
  ],
  "model": "gpt-6.1-sol",
  "service_tier": "ultrafast",
  "paper_id": "2026-10-29-openalex-interpretable_ensemble_learning_for_tensile_strength_prediction_and_welding_process_window",
  "paper_title": "Interpretable ensemble learning for tensile strength prediction and welding process window optimization of friction stir-welded 7N01 aluminum alloy",
  "paper_date": "2026-10-29",
  "paper_category": "AI Process Optimization",
  "generated_at": "2026-10-30T16:58:25",
  "generator": "openai"
}

File: infographics/2026-10-29-openalex-phase_evolution_and_structure_property_relationships_of_fe79zr6si14cu1_coatings_with_low_g_infographic.json
{
  "key_insight": "APS-produced Fe79Zr6Si14Cu1 coatings remained predominantly crystalline despite rapid cooling, while increasing spray distance improved hardness and wear resistance at the expense of corrosion resistance.",
  "engineering_relevance": "Spray distance provides a practical lever for balancing mechanical durability and corrosion performance, with 90 mm offering the most favourable balance among the tested conditions.",
  "method": [
    "Deposit low-glass-forming-ability Fe79Zr6Si14Cu1 coatings by atmospheric plasma spraying at varied spray distances.",
    "Characterize phase constitution, lamellar microstructure and porosity.",
    "Evaluate hardness, wear resistance and electrochemical behaviour."
  ],
  "evidence_signal": "XRD detected α-Fe(Si) and Fe–Zr intermetallic phases but no amorphous fraction; porosity ranged from 2.2% to 4.9%, and the 90 mm coating showed the best reported property balance.",
  "watch_item": "The 90 mm result is specific to the tested conditions; longer spray distances increased porosity and interlamellar defects, compromising corrosion resistance.",
  "hashtags": [
    "#AtmosphericPlasmaSpraying",
    "#CoatingMicrostructure",
    "#PhaseEvolution",
    "#WearResistance",
    "#CorrosionResistance"
  ],
  "model": "gpt-6.1-sol",
  "service_tier": "ultrafast",
  "paper_id": "2026-10-29-openalex-phase_evolution_and_structure_property_relationships_of_fe79zr6si14cu1_coatings_with_low_g",
  "paper_title": "Phase Evolution and Structure–Property Relationships of Fe79Zr6Si14Cu1 Coatings with Low GFA Produced by Atmospheric Plasma Spraying",
  "paper_date": "2026-10-29",
  "paper_category": "Coating Microstructure",
  "generated_at": "2026-11-22T18:22:12",
  "generator": "openai"
}

File: infographics/2026-10-30-openalex-analysis_of_factors_affecting_weld_quality_in_industrial_equipment_manufacturing_an_ishika_infographic.json
{
  "key_insight": "An Ishikawa 6M framework links five major welding discontinuities to interconnected process factors and preventive controls.",
  "engineering_relevance": "The framework can guide welding quality management to support structural integrity, equipment reliability, and component safety.",
  "method": [
    "Qualitative, exploratory literature review and documentary analysis.",
    "Review of welding quality standards, particularly ABNT NBR ISO 3834.",
    "Ishikawa classification across Method, Machine, Material, Manpower, Measurement, and Environment."
  ],
  "evidence_signal": "The review identified porosity, cracks, lack of fusion, incomplete penetration, and undercut, but the abstract reports no empirical validation or quantitative performance evaluation.",
  "watch_item": "Validate the proposed cause–control relationships in production before assuming reductions in welding discontinuities.",
  "hashtags": [
    "#WeldingQuality",
    "#IshikawaDiagram",
    "#ISO3834",
    "#QualityManagement",
    "#IndustrialManufacturing"
  ],
  "model": "gpt-6.1-sol",
  "service_tier": "ultrafast",
  "paper_id": "2026-10-30-openalex-analysis_of_factors_affecting_weld_quality_in_industrial_equipment_manufacturing_an_ishika",
  "paper_title": "ANALYSIS OF FACTORS AFFECTING WELD QUALITY IN INDUSTRIAL EQUIPMENT MANUFACTURING: AN ISHIKAWA-BASED APPROACH",
  "paper_date": "2026-10-30",
  "paper_category": "Coating Microstructure",
  "generated_at": "2026-10-31T15:59:40",
  "generator": "openai"
}

File: infographics/2026-10-30-openalex-cracking_mechanism_and_its_preventive_measures_in_underwater_friction_taper_stitch_welding_infographic.json
{
  "key_insight": "The paper examines cracking mechanisms and preventive measures in underwater friction taper stitch welding, but the supplied abstract reports no specific findings.",
  "engineering_relevance": "Understanding and preventing cracking could improve the reliability of underwater welded repairs.",
  "method": [
    "Study underwater friction taper stitch welding.",
    "Investigate crack formation and prevention; experimental details are not provided."
  ],
  "evidence_signal": "The supplied abstract contains only journal-indexing information, with no experimental data, evaluation methods, or results.",
  "watch_item": "Specific cracking mechanisms and mitigation recommendations require verification in the full paper before implementation.",
  "hashtags": [
    "#UnderwaterWelding",
    "#FrictionTaperStitchWelding",
    "#CrackPrevention",
    "#WeldIntegrity",
    "#MaterialsEngineering"
  ],
  "model": "gpt-6.1-sol",
  "service_tier": "ultrafast",
  "paper_id": "2026-10-30-openalex-cracking_mechanism_and_its_preventive_measures_in_underwater_friction_taper_stitch_welding",
  "paper_title": "Cracking mechanism and its preventive measures in underwater friction taper stitch welding",
  "paper_date": "2026-10-30",
  "paper_category": "Welding Processes",
  "generated_at": "2026-10-31T16:00:08",
  "generator": "openai"
}

File: infographics/2026-10-30-openalex-detection_of_separator_contact_defects_using_spectroscopic_signals_and_deep_learning_in_co_infographic.json
{
  "key_insight": "Full-spectrum deep learning detected separator contact defects during copper laser welding, with LSTM achieving the highest reported separator F1-score of 0.99.",
  "engineering_relevance": "Spectroscopic monitoring could help identify separator contact that risks thermal damage and safety issues in lithium-ion battery production.",
  "method": [
    "Evaluated fiber core diameter, slit width, optical configuration, and integration time for spectroscopic monitoring.",
    "Trained LSTM, GRU, CNN, TCN, and CNN+LSTM models to classify normal welds and separator contact defects.",
    "Compared characteristic wavelength bands (350–450 and 650–750 nm) with the full spectrum (232–1110 nm)."
  ],
  "evidence_signal": "Separator F1-scores were 0.87–0.88 for characteristic wavelength bands and 0.91–0.99 for the full spectrum.",
  "watch_item": "The abstract does not report dataset size or independent production-line validation, leaving deployment generalization uncertain.",
  "hashtags": [
    "#LaserWelding",
    "#LithiumIonBatteries",
    "#Spectroscopy",
    "#DeepLearning",
    "#DefectDetection"
  ],
  "model": "gpt-6.1-sol",
  "service_tier": "ultrafast",
  "paper_id": "2026-10-30-openalex-detection_of_separator_contact_defects_using_spectroscopic_signals_and_deep_learning_in_co",
  "paper_title": "Detection of Separator Contact Defects Using Spectroscopic Signals and Deep Learning in Copper Laser Welding for Lithium-Ion Batteries",
  "paper_date": "2026-10-30",
  "paper_category": "Welding Processes",
  "generated_at": "2026-11-01T17:02:55",
  "generator": "openai"
}

File: infographics/2026-10-30-openalex-experimental_and_deep_neural_network_based_dual_optimization_of_friction_stir_welding_para_infographic.json
{
  "key_insight": "The title indicates a combined experimental and deep neural network approach to optimizing friction stir welding parameters for polymer materials.",
  "engineering_relevance": "This approach could support parameter selection for polymer joining, although the supplied abstract reports no performance benefits.",
  "method": [
    "Experimental investigation of polymer friction stir welding, as indicated by the title.",
    "Deep neural network-based parameter optimization, as indicated by the title."
  ],
  "evidence_signal": "The supplied abstract provides only publication and indexing information, with no dataset details, evaluation metrics, or quantitative results.",
  "watch_item": "Model accuracy and transferability across polymers and welding conditions cannot be assessed from the supplied information.",
  "hashtags": [
    "#FrictionStirWelding",
    "#PolymerJoining",
    "#DeepLearning",
    "#ProcessOptimization",
    "#MaterialsEngineering"
  ],
  "model": "gpt-6.1-sol",
  "service_tier": "ultrafast",
  "paper_id": "2026-10-30-openalex-experimental_and_deep_neural_network_based_dual_optimization_of_friction_stir_welding_para",
  "paper_title": "Experimental and deep neural network-based dual optimization of friction stir welding parameters for polymer materials",
  "paper_date": "2026-10-30",
  "paper_category": "Welding Processes",
  "generated_at": "2026-10-31T15:59:50",
  "generator": "openai"
}
