Repository: dutoaa/ai-in-detonation-spray-progress

# ai-in-detonation-spray-progress

Public GitHub Pages mirror for the private `ai-in-detonation-spray` daily AI detonation spray and coating paper tracker.

- `index.html`: current daily top 20
- `papers.json`: current structured data
- `infographics/`: OpenAI-generated summary JSON
- `archives/`: previous daily paper snapshots

File: infographics/2026-10-30-openalex-high_strength_steels_and_welding_filler_metals_for_small_modular_reactor_pressure_vessels_infographic.json
{
  "key_insight": "SA-508 Grade 3 Class 2 and Type XM-19 are high-strength candidates for SMR pressure vessels, but each requires further welding and material qualification.",
  "engineering_relevance": "Pressure-vessel application depends on suitable filler metals, irradiation-resistant base and weld metals, and scalable manufacturing.",
  "method": [
    "Review material specifications and application status.",
    "Assess filler metal development needs for both steels.",
    "Identify irradiation, forging, and weld-performance qualification gaps."
  ],
  "evidence_signal": "The abstract presents a review of specifications and development needs, without reporting quantitative test results.",
  "watch_item": "Key gaps are SA-508 irradiation-embrittlement evaluation for beltline service and XM-19 large-forging capability and weld verification under reactor conditions.",
  "hashtags": [
    "#SmallModularReactors",
    "#PressureVessels",
    "#HighStrengthSteels",
    "#WeldingMetallurgy",
    "#FillerMetals"
  ],
  "model": "gpt-6.1-sol",
  "service_tier": "ultrafast",
  "paper_id": "2026-10-30-openalex-high_strength_steels_and_welding_filler_metals_for_small_modular_reactor_pressure_vessels",
  "paper_title": "High-Strength Steels and Welding Filler Metals for Small Modular Reactor Pressure Vessels",
  "paper_date": "2026-10-30",
  "paper_category": "Welding Materials and Metallurgy",
  "generated_at": "2026-10-31T15:59:48",
  "generator": "openai"
}

File: infographics/2026-10-30-openalex-recent_advances_in_friction_stir_welding_of_aluminum_alloys_and_aluminum_metal_matrix_comp_infographic.json
{
  "key_insight": "FSW variants alter heat and material flow, linking processing conditions to microstructure and mechanical performance in aluminium alloys and composites.",
  "engineering_relevance": "Weld design should match tool characteristics, cooling and energy assistance to the alloy or composite reinforcement rather than rely on universal settings.",
  "method": [
    "Critically review conventional, submerged, vibration/ultrasonic-, laser- and electrical current-assisted FSW.",
    "Compare heat generation, cooling, plasticization and material-flow mechanisms.",
    "Link mechanisms to recrystallization, reinforcement redistribution, defects, tool wear and mechanical performance."
  ],
  "evidence_signal": "The abstract reports a comparative literature synthesis, but provides no quantitative performance gains or validation metrics.",
  "watch_item": "In aluminium composites, reinforcement fraction, particle size and clustering complicate process selection and tool-wear control.",
  "hashtags": [
    "#FrictionStirWelding",
    "#AluminiumAlloys",
    "#MetalMatrixComposites",
    "#Microstructure",
    "#SolidStateJoining"
  ],
  "model": "gpt-6.1-sol",
  "service_tier": "ultrafast",
  "paper_id": "2026-10-30-openalex-recent_advances_in_friction_stir_welding_of_aluminum_alloys_and_aluminum_metal_matrix_comp",
  "paper_title": "Recent Advances in Friction Stir Welding of Aluminum Alloys and Aluminum Metal Matrix Composites: Process Developments, Microstructural Evolution, and Mechanical Performance",
  "paper_date": "2026-10-30",
  "paper_category": "Coating Microstructure",
  "generated_at": "2026-10-31T15:59:38",
  "generator": "openai"
}

File: infographics/2026-10-30-openalex-study_on_the_transition_behavior_and_forming_process_of_oscillating_laser_double_wire_weld_infographic.json
{
  "key_insight": "Laser oscillation trajectory shapes molten-pool energy distribution and flow, with suitable paths improving droplet-transfer stability in aluminum double-wire welding.",
  "engineering_relevance": "Coordinating laser power, oscillation settings, and wire feed could support more stable weld formation and precise process control.",
  "method": [
    "Investigate coupled effects of laser power, oscillation parameters, and wire feeding speed.",
    "Use high-speed imaging to observe molten-pool flow, droplet transfer, and metal filling.",
    "Compare circular, ∞-shaped, and figure-eight trajectories to inform an energy–pool behavior–weld quality model."
  ],
  "evidence_signal": "The abstract reports real-time imaging observations and qualitative trajectory-dependent changes, but provides no numerical quality metrics or validation results.",
  "watch_item": "The coupled model is presented as an aim; no AI method or validated optimization framework is described in the abstract.",
  "hashtags": [
    "#LaserWelding",
    "#AluminumAlloys",
    "#DoubleWireWelding",
    "#MoltenPoolDynamics",
    "#ProcessOptimization"
  ],
  "model": "gpt-6.1-sol",
  "service_tier": "ultrafast",
  "paper_id": "2026-10-30-openalex-study_on_the_transition_behavior_and_forming_process_of_oscillating_laser_double_wire_weld",
  "paper_title": "Study on the transition behavior and forming process of oscillating laser double-wire welding of aluminum alloy",
  "paper_date": "2026-10-30",
  "paper_category": "AI Process Optimization",
  "generated_at": "2026-10-31T15:59:43",
  "generator": "openai"
}

File: infographics/2026-10-30-openalex-welding_characteristics_of_type_xm_19_stainless_steel_infographic.json
{
  "key_insight": "XM-19 stainless steel welds showed A-mode solidification and interdendritic Z-phase in both GTAW and fiber laser welding, but their dominant solidification morphologies differed.",
  "engineering_relevance": "These findings inform welding-process development for XM-19 as a potential structural material for small modular reactor pressure vessels.",
  "method": [
    "Produced autogenous GTAW and fiber laser welds.",
    "Examined weld morphology and microstructure using microscopy.",
    "Evaluated solidification behavior using solidification-mode prediction."
  ],
  "evidence_signal": "Across all investigated welding conditions, both processes exhibited A-mode solidification, and microscopy identified Z-phase in interdendritic regions.",
  "watch_item": "The abstract reports no mechanical-property or corrosion testing, so pressure-vessel service suitability remains unverified.",
  "hashtags": [
    "#XM19",
    "#StainlessSteel",
    "#GTAW",
    "#LaserWelding",
    "#SmallModularReactors"
  ],
  "model": "gpt-6.1-sol",
  "service_tier": "ultrafast",
  "paper_id": "2026-10-30-openalex-welding_characteristics_of_type_xm_19_stainless_steel",
  "paper_title": "Welding Characteristics of Type XM-19 Stainless Steel",
  "paper_date": "2026-10-30",
  "paper_category": "Welding Processes",
  "generated_at": "2026-10-31T15:59:45",
  "generator": "openai"
}

File: infographics/2026-10-31-openalex-fatigue_strength_improvement_of_gusset_end_detail_with_welding_techniques_infographic.json
{
  "key_insight": "Extending multi-pass weld stops away from the gusset joint and TIG-dressing their notches substantially improved fatigue strength over conventional welded-around details.",
  "engineering_relevance": "The technique offers a route to more fatigue-resistant gusset connections, with FAT90 (m = 5) suggested for design under high mean stress based on preliminary analysis.",
  "method": [
    "Screened welding and post-weld treatment techniques on S420 steel coupon specimens.",
    "Established characteristic S–N curves using uniaxial constant-amplitude tests at R = 0.1.",
    "Evaluated the selected joint configuration under variable-amplitude block loading in the high-cycle regime."
  ],
  "evidence_signal": "Experimental testing yielded a characteristic fatigue strength of 127 MPa at 97.7% survival probability with slope m = 5; variable-amplitude tests further assessed applicability.",
  "watch_item": "The FAT90 design recommendation relies on transformation to R = 0.5 and preliminary finite-element estimates of structural stress concentration.",
  "hashtags": [
    "#Welding",
    "#FatigueStrength",
    "#GussetConnections",
    "#TIGDressing",
    "#StructuralSteel"
  ],
  "model": "gpt-6.1-sol",
  "service_tier": "ultrafast",
  "paper_id": "2026-10-31-openalex-fatigue_strength_improvement_of_gusset_end_detail_with_welding_techniques",
  "paper_title": "Fatigue strength improvement of gusset end detail with welding techniques",
  "paper_date": "2026-10-31",
  "paper_category": "Welding Processes",
  "generated_at": "2026-11-01T17:02:50",
  "generator": "openai"
}

File: infographics/2026-10-31-openalex-welding_of_thermoplastics_printed_by_fused_filament_fabrication_a_critical_review_of_joini_infographic.json
{
  "key_insight": "Weld quality in FFF-printed thermoplastics depends on coupled processing and structural factors, so increasing welding energy does not necessarily improve joint strength.",
  "engineering_relevance": "Reliable welding could enable thermoplastic assemblies larger than printer build volumes while preserving joint integrity.",
  "method": [
    "Critically reviews friction stir, friction stir spot, rotary friction, ultrasonic, laser, and microwave-assisted welding.",
    "Examines joining mechanisms, process parameters, printed structures, mechanical performance, and failure.",
    "Maps relationships among welding conditions, polymer type, infill, interface design, and joint configuration."
  ],
  "evidence_signal": "The reviewed evidence links joint performance to heating and consolidation, but differences in materials, geometries, joint configurations, and tests limit direct comparisons.",
  "watch_item": "Evidence for microwave-assisted welding of separately printed components remains limited.",
  "hashtags": [
    "#FusedFilamentFabrication",
    "#ThermoplasticWelding",
    "#AdditiveManufacturing",
    "#ProcessStructureProperties",
    "#JointIntegrity"
  ],
  "model": "gpt-6.1-sol",
  "service_tier": "ultrafast",
  "paper_id": "2026-10-31-openalex-welding_of_thermoplastics_printed_by_fused_filament_fabrication_a_critical_review_of_joini",
  "paper_title": "Welding of thermoplastics printed by fused filament fabrication: A critical review of joining mechanisms and relationships between processing, structure, and properties",
  "paper_date": "2026-10-31",
  "paper_category": "Coating Microstructure",
  "generated_at": "2026-11-02T20:40:34",
  "generator": "openai"
}

File: infographics/2026-11-01-doaj-interpretable_ensemble_learning_for_tensile_strength_prediction_and_welding_process_window_infographic.json
{
  "key_insight": "An optimized gradient boosting decision tree predicted weld tensile strength with R² = 0.978 and identified high-strength friction stir welding process windows for 7N01 aluminum alloy.",
  "engineering_relevance": "The model supports welding parameter selection targeting at least 90% joint efficiency, with shoulder plunge depth helping refine the high-strength process window.",
  "method": [
    "Predict ultimate tensile strength from rotational speed, welding speed, and shoulder plunge depth.",
    "Compare baseline models, then optimize gradient boosting decision tree hyperparameters using grid search.",
    "Use SHAP to interpret parameter effects and map feasible welding process windows."
  ],
  "evidence_signal": "Using 27 experimental samples and leave-one-out cross-validation, reported R² increased from 0.905 for the baseline decision tree to 0.966 for gradient boosting and 0.978 after tuning.",
  "watch_item": "The small dataset limits confidence in generalization; predicted process windows need independent experimental validation before production use.",
  "hashtags": [
    "#FrictionStirWelding",
    "#AluminumAlloys",
    "#GradientBoosting",
    "#ExplainableAI",
    "#ProcessOptimization"
  ],
  "model": "gpt-6.1-sol",
  "service_tier": "ultrafast",
  "paper_id": "2026-11-01-doaj-interpretable_ensemble_learning_for_tensile_strength_prediction_and_welding_process_window",
  "paper_title": "Interpretable ensemble learning for tensile strength prediction and welding process window optimization of friction stir-welded 7N01 aluminum alloy",
  "paper_date": "2026-11-01",
  "paper_category": "AI Process Optimization",
  "generated_at": "2026-11-22T18:22:08",
  "generator": "openai"
}

File: infographics/2026-11-01-openalex-a_combined_mcdm_approach_for_parametric_hierarchy_in_friction_stir_lap_welding_of_dissimil_infographic.json
{
  "key_insight": "Three multicriteria ranking methods identified hexagonal-pin welding at 1600 rpm, 15 mm/min and 0.3 mm plunge depth as the best strength–ductility compromise for polycarbonate–nylon-6 lap joints.",
  "engineering_relevance": "The results guide process and tool selection for joining dissimilar thermoplastic sheets when ductility matters alongside weld strength.",
  "method": [
    "Varied rotational speed, traverse speed, plunge depth and tool pin profile in friction stir lap welding.",
    "Used response surface methodology to model joint efficiency and weld hardness.",
    "Combined AHP–entropy weights with CoCoSo, MABAC and grey relational analysis to rank welding conditions."
  ],
  "evidence_signal": "All three methods selected a condition delivering 28.9 MPa strength and 17.1 mm elongation, with Spearman rank correlations of 0.951–0.991.",
  "watch_item": "The preferred condition reflects the chosen strength, elongation and hardness weights; ranking agreement alone does not establish robustness beyond the tested conditions.",
  "hashtags": [
    "#FrictionStirWelding",
    "#DissimilarPolymers",
    "#MultiCriteriaDecisionMaking",
    "#ProcessOptimization",
    "#ThermoplasticJoining"
  ],
  "model": "gpt-6.1-sol",
  "service_tier": "ultrafast",
  "paper_id": "2026-11-01-openalex-a_combined_mcdm_approach_for_parametric_hierarchy_in_friction_stir_lap_welding_of_dissimil",
  "paper_title": "A Combined MCDM Approach for Parametric Hierarchy in Friction Stir Lap Welding of Dissimilar Polycarbonate to Nylon‐6",
  "paper_date": "2026-11-01",
  "paper_category": "Coating Quality Prediction",
  "generated_at": "2026-11-03T18:18:32",
  "generator": "openai"
}

File: infographics/2026-11-01-openalex-feasibility_of_force_controlled_contact_capacitor_discharge_stud_welding_in_vacuum_for_loc_infographic.json
{
  "key_insight": "The paper examines whether force-controlled contact capacitor-discharge stud welding can create local interfaces on spacecraft-relevant aluminium surfaces in vacuum.",
  "engineering_relevance": "This approach could support localized attachment to aluminium spacecraft structures if reliable joints can be demonstrated under relevant conditions.",
  "method": [
    "Force-controlled contact stud welding",
    "Capacitor-discharge energy delivery",
    "Vacuum processing of spacecraft-relevant aluminium surfaces"
  ],
  "evidence_signal": "The supplied abstract contains only publication metadata, so it provides no experimental conditions, joint-quality measurements, or feasibility results.",
  "watch_item": "Vacuum feasibility and joint reliability cannot be confirmed from the supplied information.",
  "hashtags": [
    "#StudWelding",
    "#CapacitorDischarge",
    "#VacuumProcessing",
    "#SpacecraftMaterials",
    "#AluminiumJoining"
  ],
  "model": "gpt-6.1-sol",
  "service_tier": "ultrafast",
  "paper_id": "2026-11-01-openalex-feasibility_of_force_controlled_contact_capacitor_discharge_stud_welding_in_vacuum_for_loc",
  "paper_title": "Feasibility of force-controlled contact capacitor-discharge stud welding in vacuum for local interface creation on spacecraft-relevant aluminium surfaces",
  "paper_date": "2026-11-01",
  "paper_category": "Coating Microstructure",
  "generated_at": "2026-11-05T18:35:58",
  "generator": "openai"
}

File: infographics/2026-11-01-openalex-feedstock_morphology_governs_impact_induced_deformation_in_cold_sprayed_metal_ceramic_comp_infographic.json
{
  "key_insight": "Cu feedstock morphology governs impact deformation in cold-sprayed Cu–Al₂O₃ composites: spherical particles localize strain at splat boundaries, while spongy particles distribute strain through ligament collapse.",
  "engineering_relevance": "Powder morphology offers an additional design lever alongside spray parameters for tailoring composite microstructure and mechanical performance.",
  "method": [
    "Compare deposits produced from spherical and spongy Cu feedstocks.",
    "Characterize microstructure and measure nano- and micro-hardness.",
    "Evaluate mechanical and tribological behavior using micro-compression and tribological tests."
  ],
  "evidence_signal": "Multi-scale characterization links spherical Cu to bimodal grain structures and a strength–ductility balance, and spongy Cu to distributed strain hardening and enhanced ceramic encapsulation.",
  "watch_item": "The abstract provides no quantitative performance gains or processing window, limiting assessment of practical optimization and transferability.",
  "hashtags": [
    "#ColdSpray",
    "#MetalCeramicComposites",
    "#FeedstockMorphology",
    "#MicrostructureEngineering",
    "#ThermalSprayCoatings"
  ],
  "model": "gpt-6.1-sol",
  "service_tier": "ultrafast",
  "paper_id": "2026-11-01-openalex-feedstock_morphology_governs_impact_induced_deformation_in_cold_sprayed_metal_ceramic_comp",
  "paper_title": "Feedstock Morphology Governs Impact-Induced Deformation in Cold Sprayed Metal-Ceramic Composites",
  "paper_date": "2026-11-01",
  "paper_category": "Thermal Spray Coatings",
  "generated_at": "2026-11-16T20:52:28",
  "generator": "openai"
}

File: infographics/2026-11-01-openalex-investigation_of_the_room_and_low_temperature_performance_of_resistance_welded_cf_pekk_joi_infographic.json
{
  "key_insight": "The paper investigates how welding time and double-welding affect the room- and low-temperature performance of resistance-welded carbon-fiber/polyetherketoneketone (CF/PEKK) joints.",
  "engineering_relevance": "The study addresses process choices relevant to joining CF/PEKK components intended for service across different temperatures.",
  "method": [
    "Investigate resistance-welded CF/PEKK joints.",
    "Examine welding time and double-welding.",
    "Assess performance at room and low temperatures."
  ],
  "evidence_signal": "The supplied abstract contains repository-indexing information only, with no experimental data, evaluation details, or reported outcomes.",
  "watch_item": "Do not infer optimal welding settings or performance improvements without the full abstract or paper.",
  "hashtags": [
    "#ResistanceWelding",
    "#CFPEKK",
    "#ThermoplasticComposites",
    "#LowTemperaturePerformance",
    "#WeldingProcesses"
  ],
  "model": "gpt-6.1-sol",
  "service_tier": "ultrafast",
  "paper_id": "2026-11-01-openalex-investigation_of_the_room_and_low_temperature_performance_of_resistance_welded_cf_pekk_joi",
  "paper_title": "Investigation of the room- and low-temperature performance of resistance-welded CF/PEKK joints: effects of welding time and double-welding",
  "paper_date": "2026-11-01",
  "paper_category": "Welding Processes",
  "generated_at": "2026-11-03T18:18:27",
  "generator": "openai"
}

File: infographics/2026-11-02-openalex-advancing_cold_formed_steel_with_thermal_barrier_coatings_buckling_and_fire_resistance_beh_infographic.json
{
  "key_insight": "YSZ and intumescent thermal barrier coatings delayed fire-induced buckling and improved post-fire load retention in thin-walled cold-formed steel, with intumescent protection performing marginally better.",
  "engineering_relevance": "These coatings offer potential lightweight alternatives to bulky gypsum fire protection for cold-formed steel members.",
  "method": [
    "Tested S355 lipped channels (150 × 50 × 2 mm) under ISO-834 fire exposure, with 10 specimens per uncoated, YSZ and intumescent group.",
    "Tracked buckling and temperature using LVDTs and thermocouples; assessed post-fire residual strength through ASTM E8 tensile tests.",
    "Reproduced observed behaviour using nonlinear ABAQUS models and numerically explored a functionally graded coating."
  ],
  "evidence_signal": "Experimental comparisons across 30 specimens supported benefits from both coatings, while nonlinear finite-element models reproduced the observed behaviour.",
  "watch_item": "The functionally graded coating remains experimentally unvalidated, and implications for Eurocode 3 reduction factors require broader validation.",
  "hashtags": [
    "#ColdFormedSteel",
    "#ThermalBarrierCoatings",
    "#FireResistance",
    "#StructuralBuckling",
    "#FiniteElementAnalysis"
  ],
  "model": "gpt-6.1-sol",
  "service_tier": "ultrafast",
  "paper_id": "2026-11-02-openalex-advancing_cold_formed_steel_with_thermal_barrier_coatings_buckling_and_fire_resistance_beh",
  "paper_title": "Advancing cold-formed steel with thermal barrier coatings: buckling and fire resistance behaviours",
  "paper_date": "2026-11-02",
  "paper_category": "AI Process Optimization",
  "generated_at": "2026-11-03T18:18:35",
  "generator": "openai"
}

File: infographics/2026-11-02-openalex-plasma_treatment_effect_on_structure_and_properties_of_protective_coatings_for_chamotte_re_infographic.json
{
  "key_insight": "The study selected a 50 wt.% chamotte, 25 wt.% bakor, and 25 wt.% corundum mixture for plasma-assisted formation of a stable glass-crystalline protective layer on chamotte refractories.",
  "engineering_relevance": "The approach targets improved lining durability in metallurgy, power generation, and chemical processing through stronger adhesion and greater thermal resistance.",
  "method": [
    "Select the coating composition using Al₂O₃–SiO₂ and Al₂O₃–SiO₂–ZrO₂ phase diagrams and melting curves.",
    "Mill powders to 80–100 μm, mix with sodium silicate binder, apply an approximately 1 mm layer, and dry.",
    "Treat with concentrated low-temperature plasma, then evaluate phase evolution and adhesion under thermal cycling."
  ],
  "evidence_signal": "Evaluation included X-ray diffraction during 10 heating cycles to 1200 °C with air cooling and adhesion testing before and after cycling; the abstract reports no numerical adhesion results.",
  "watch_item": "Initial firebrick quality is critical to successful treatment, and the abstract does not establish quantitative durability gains.",
  "hashtags": [
    "#PlasmaTreatment",
    "#ProtectiveCoatings",
    "#ChamotteRefractories",
    "#ThermalCycling",
    "#SurfaceEngineering"
  ],
  "model": "gpt-6.1-sol",
  "service_tier": "ultrafast",
  "paper_id": "2026-11-02-openalex-plasma_treatment_effect_on_structure_and_properties_of_protective_coatings_for_chamotte_re",
  "paper_title": "Plasma Treatment Effect on Structure and Properties of Protective Coatings for Chamotte Refractories",
  "paper_date": "2026-11-02",
  "paper_category": "Coating Quality Prediction",
  "generated_at": "2026-11-03T18:18:18",
  "generator": "openai"
}

File: infographics/2026-11-02-openalex-reliability_analysis_of_machine_operators_employed_in_thermal_spraying_technology_in_the_c_infographic.json
{
  "key_insight": "Extending TESEO and HEART with four thermal-spraying-specific factors enables a more comprehensive assessment of operator error probability.",
  "engineering_relevance": "The model can guide operator training, competence development, and occupational risk reduction in thermal spraying.",
  "method": [
    "Characterize the operator workstation and assess occupational hazards using Risk Score.",
    "Develop a human reliability model based on TESEO and HEART.",
    "Add process-parameter stability, physical-impact intensity, material/substrate variability, and control/decision-making dynamics."
  ],
  "evidence_signal": "The abstract reports a more comprehensive assessment after adding the four factors, but provides no sample size, quantitative results, or validation metrics.",
  "watch_item": "Predictive accuracy and factor calibration require validation before using the model for consequential personnel decisions.",
  "hashtags": [
    "#ThermalSpraying",
    "#HumanReliability",
    "#OperatorSafety",
    "#RiskAssessment",
    "#WorkforceDevelopment"
  ],
  "model": "gpt-6.1-sol",
  "service_tier": "ultrafast",
  "paper_id": "2026-11-02-openalex-reliability_analysis_of_machine_operators_employed_in_thermal_spraying_technology_in_the_c",
  "paper_title": "Reliability analysis of machine operators employed in thermal spraying technology in the context of human resource management using the extended TESEO and HEART",
  "paper_date": "2026-11-02",
  "paper_category": "AI Process Optimization",
  "generated_at": "2026-11-04T18:31:35",
  "generator": "openai"
}

File: infographics/2026-11-03-openalex-effect_of_ceo2_and_la2o3_reinforcements_on_mechanical_tribological_and_microstructural_pro_infographic.json
{
  "key_insight": "Adding 1 wt.% CeO₂ or La₂O₃ to HVOF-sprayed WC–12Co refined grains, reduced porosity, and improved microhardness and wear performance without compromising bond strength.",
  "engineering_relevance": "Rare-earth oxide reinforcement offers a route to denser, wear-resistant WC–12Co coatings for components exposed to abrasive contact.",
  "method": [
    "Deposit unreinforced and CeO₂- or La₂O₃-reinforced WC–12Co coatings using HVOF.",
    "Compare microstructure, phase composition, microhardness, bond strength, abrasive wear, and friction.",
    "Examine worn surfaces using SEM to identify wear mechanisms."
  ],
  "evidence_signal": "Relative to unreinforced WC–12Co, 1 wt.% CeO₂ and La₂O₃ increased microhardness by 6% and 4%, respectively; La₂O₃ achieved the minimum wear rate of 3.5 × 10⁻⁵ mm³/(N·m), while CeO₂ achieved the lowest friction coefficient of 0.4.",
  "watch_item": "The abstract does not specify wear-test conditions or long-term service validation, limiting transfer of these results to operating components.",
  "hashtags": [
    "#HVOF",
    "#WC12Co",
    "#RareEarthOxides",
    "#CoatingMicrostructure",
    "#WearResistance"
  ],
  "model": "gpt-6.1-sol",
  "service_tier": "ultrafast",
  "paper_id": "2026-11-03-openalex-effect_of_ceo2_and_la2o3_reinforcements_on_mechanical_tribological_and_microstructural_pro",
  "paper_title": "EFFECT OF CEO2 AND LA2O3 REINFORCEMENTS ON MECHANICAL, TRIBOLOGICAL AND MICROSTRUCTURAL PROPERTIES OF WC–12CO COATING BY HIGH-VELOCITY OXYGEN FUEL DEPOSITION TECHNIQUE",
  "paper_date": "2026-11-03",
  "paper_category": "Coating Microstructure",
  "generated_at": "2026-11-21T17:55:15",
  "generator": "openai"
}

File: infographics/2026-11-03-openalex-integrated_mcdm_machine_learning_framework_for_optimizing_resistance_spot_welding_of_zn_al_infographic.json
{
  "key_insight": "The title proposes integrating multi-criteria decision-making (MCDM) with machine learning to optimize resistance spot welding of Zn–Al-coated DSS2205 stainless steel.",
  "engineering_relevance": "The framework could support welding-parameter selection when balancing competing joint-quality and process objectives.",
  "method": [
    "Apply MCDM to welding optimization, as indicated by the title.",
    "Integrate machine learning into parameter selection.",
    "Target resistance spot welding of Zn–Al-coated DSS2205."
  ],
  "evidence_signal": "The supplied abstract contains only indexing information and reports no experimental data, evaluation metrics, or optimization results.",
  "watch_item": "Predictive accuracy and practical benefits cannot be assessed without the full methods, dataset, and validation results.",
  "hashtags": [
    "#ResistanceSpotWelding",
    "#DSS2205",
    "#MachineLearning",
    "#MCDM",
    "#CoatedSteel"
  ],
  "model": "gpt-6.1-sol",
  "service_tier": "ultrafast",
  "paper_id": "2026-11-03-openalex-integrated_mcdm_machine_learning_framework_for_optimizing_resistance_spot_welding_of_zn_al",
  "paper_title": "Integrated MCDM–Machine Learning Framework for Optimizing Resistance Spot Welding of Zn–Al Coated DSS2205 Stainless Steel",
  "paper_date": "2026-11-03",
  "paper_category": "Welding Processes",
  "generated_at": "2026-11-04T18:31:21",
  "generator": "openai"
}

File: infographics/2026-11-03-openalex-joining_of_al_5052_alloy_to_advanced_high_strength_steel_sheets_of_dissimilar_thickness_us_infographic.json
{
  "key_insight": "Laser-assisted friction stir welding joined dissimilar-thickness Al 5052 and DP 590 steel sheets, achieving 193 MPa tensile strength—approximately 88% of the Al base-metal strength.",
  "engineering_relevance": "The process offers a promising route to lightweight automotive Al–steel structures while reducing welding axial force relative to conventional friction stir welding.",
  "method": [
    "Join 2.5 mm Al 5052 to 1.4 mm DP 590 steel using laser-assisted friction stir welding.",
    "Vary tool rotational and travel speeds to evaluate tensile strength and axial force.",
    "Characterize the joint interface and identify intermetallic phases using X-ray diffraction."
  ],
  "evidence_signal": "The study reported a peak tensile strength of 193 MPa, lower axial force than conventional FSW, and an approximately 5 μm interface layer containing FeAl, Fe2Al5, and Fe4Al13.",
  "watch_item": "The abstract does not establish fatigue or corrosion performance, which require validation before automotive deployment.",
  "hashtags": [
    "#LaserAssistedFSW",
    "#DissimilarJoining",
    "#AluminumSteel",
    "#AutomotiveLightweighting",
    "#WeldingEngineering"
  ],
  "model": "gpt-6.1-sol",
  "service_tier": "ultrafast",
  "paper_id": "2026-11-03-openalex-joining_of_al_5052_alloy_to_advanced_high_strength_steel_sheets_of_dissimilar_thickness_us",
  "paper_title": "Joining of Al 5052 Alloy to Advanced High-Strength Steel Sheets of Dissimilar Thickness Using Laser-Assisted Friction Stir Welding",
  "paper_date": "2026-11-03",
  "paper_category": "Welding Processes",
  "generated_at": "2026-11-04T18:31:11",
  "generator": "openai"
}

File: infographics/2026-11-03-openalex-temperature_dependent_tribological_performance_of_hvof_thermal_sprayed_fecocrnial_hea_coat_infographic.json
{
  "key_insight": "HVOF-sprayed FeCoCrNiAl high-entropy alloy coating reduced TC4 sliding wear from 25–300 °C, with peak reductions of 49.3% in maximum wear depth and 42.4% in wear volume at 200 °C.",
  "engineering_relevance": "The coating offers a route to improve the elevated-temperature sliding-wear resistance of Ti-6Al-4V components.",
  "method": [
    "Deposit FeCoCrNiAl coating on TC4 using HVOF thermal spraying.",
    "Evaluate reciprocating sliding friction, wear morphology, and damage from 25–300 °C.",
    "Simulate progressive wear using an Archard-based finite element model with ALE adaptive meshing."
  ],
  "evidence_signal": "Coated specimens showed lower friction and less severe surface damage at all tested temperatures, while simulated wear profiles deviated from experiments by less than 5%.",
  "watch_item": "Localized inter-splat delamination remained a coating damage mechanism; performance beyond the tested temperature range and sliding conditions is unverified.",
  "hashtags": [
    "#HighEntropyAlloys",
    "#HVOFThermalSpray",
    "#Tribology",
    "#WearResistance",
    "#FiniteElementModeling"
  ],
  "model": "gpt-6.1-sol",
  "service_tier": "ultrafast",
  "paper_id": "2026-11-03-openalex-temperature_dependent_tribological_performance_of_hvof_thermal_sprayed_fecocrnial_hea_coat",
  "paper_title": "Temperature-dependent tribological performance of HVOF-thermal sprayed FeCoCrNiAl HEA coating deposited on TC4 alloy",
  "paper_date": "2026-11-03",
  "paper_category": "Thermal Spray Coatings",
  "generated_at": "2026-11-04T18:31:06",
  "generator": "openai"
}

File: infographics/2026-11-03-openalex-thermal_mechanical_response_to_plunge_depth_variation_in_friction_stir_lap_welding_of_aa60_infographic.json
{
  "key_insight": "Increasing plunge depth improves simulated interface heating and material flow in AA6061–SS304 friction stir lap welding while leaving peak workpiece temperature nearly unchanged.",
  "engineering_relevance": "The study identifies 0.15–0.30 mm as a promising plunge-depth range for balancing interfacial bonding conditions and welding stability.",
  "method": [
    "Finite-volume computational fluid dynamics model of dissimilar friction stir lap welding.",
    "Plunge depth varied from 0 to 0.45 mm.",
    "Fixed rotation at 1200 rpm, traverse speed at 100 mm/min, and tool tilt at 1.5°."
  ],
  "evidence_signal": "Across the simulated range, peak interface temperature rose from 743 to 791 K and velocity from 0.07865 to 0.08121 m/s, while minimum interface viscosity fell by approximately 23.7% and tool torque by 7%.",
  "watch_item": "The abstract reports simulation results but no experimental validation or joint-strength measurements, so bonding improvements and the proposed depth range require verification.",
  "hashtags": [
    "#FrictionStirWelding",
    "#DissimilarJoining",
    "#ComputationalFluidDynamics",
    "#ThermomechanicalModeling",
    "#WeldProcessOptimization"
  ],
  "model": "gpt-6.1-sol",
  "service_tier": "ultrafast",
  "paper_id": "2026-11-03-openalex-thermal_mechanical_response_to_plunge_depth_variation_in_friction_stir_lap_welding_of_aa60",
  "paper_title": "Thermal-mechanical response to plunge depth variation in friction stir lap welding of AA6061 and SS304-computational fluid dynamics approach",
  "paper_date": "2026-11-03",
  "paper_category": "Coating Microstructure",
  "generated_at": "2026-11-04T18:31:19",
  "generator": "openai"
}

File: infographics/2026-11-04-openalex-study_on_dual_bonding_characteristics_of_metallurgical_mechanical_joining_in_laser_oscilla_infographic.json
{
  "key_insight": "The paper examines combined metallurgical and mechanical bonding in laser oscillation welding of Mg and Al-Si coated steel.",
  "engineering_relevance": "Understanding these bonding mechanisms could support the development of dissimilar-metal joints for lightweight structures.",
  "method": [
    "Study laser oscillation welding of Mg and Al-Si coated steel.",
    "Examine metallurgical and mechanical joining characteristics."
  ],
  "evidence_signal": "The supplied abstract provides only journal and indexing information, with no experimental data, evaluation methods, or performance results.",
  "watch_item": "Joint strength, interface quality, and process robustness cannot be assessed from the supplied information.",
  "hashtags": [
    "#LaserOscillationWelding",
    "#DissimilarMetalJoining",
    "#Magnesium",
    "#AlSiCoatedSteel",
    "#WeldingResearch"
  ],
  "model": "gpt-6.1-sol",
  "service_tier": "ultrafast",
  "paper_id": "2026-11-04-openalex-study_on_dual_bonding_characteristics_of_metallurgical_mechanical_joining_in_laser_oscilla",
  "paper_title": "Study on dual bonding characteristics of metallurgical-mechanical joining in laser oscillation welding of Mg and Al-Si coated steel",
  "paper_date": "2026-11-04",
  "paper_category": "Welding Processes",
  "generated_at": "2026-11-05T18:35:37",
  "generator": "openai"
}

File: infographics/2026-11-05-openalex-a_voltage_signal_analysis_method_for_the_welding_process_using_the_rice_frequency_infographic.json
{
  "key_insight": "Rice frequency provides a low-cost, two-scale descriptor of welding arc voltage, with disturbance responses that reverse between approximately 10 and 50 ms window widths.",
  "engineering_relevance": "Short-Time Rice Frequency Analysis could support online GMA welding monitoring when combined with other signal features.",
  "method": [
    "Calculate Rice frequency as the square root of the second-to-zeroth spectral moment ratio.",
    "Apply sliding-window analysis to arc voltage signals at different time scales.",
    "Compare annotated disturbed and undisturbed segments within each weld to reduce session effects."
  ],
  "evidence_signal": "Of 89 controlled welds, 80 were analysed; within-weld mean Rice frequency fell 24.5% under shielding gas interruption (5/5 welds) and rose 155% with a 16% current increase (7/7 welds).",
  "watch_item": "Window width changes response direction, while whole-weld pooling can dilute local disturbances; travel speed and localised oil contamination showed no consistent effect.",
  "hashtags": [
    "#GMAWelding",
    "#RiceFrequency",
    "#SignalProcessing",
    "#ProcessMonitoring",
    "#WeldingResearch"
  ],
  "model": "gpt-6.1-sol",
  "service_tier": "ultrafast",
  "paper_id": "2026-11-05-openalex-a_voltage_signal_analysis_method_for_the_welding_process_using_the_rice_frequency",
  "paper_title": "A voltage signal analysis method for the welding process using the rice frequency",
  "paper_date": "2026-11-05",
  "paper_category": "Welding Processes",
  "generated_at": "2026-11-07T16:46:57",
  "generator": "openai"
}

File: infographics/2026-11-05-openalex-exploration_of_friction_stir_welding_butted_thin_sheet_niti_with_aa6061_aa2024_and_aa7075_infographic.json
{
  "key_insight": "Friction stir welding joined 1-mm NiTi to AA6061-T6, produced mixed results with AA2024-T3, and failed to join AA7075-T6 under tested conditions.",
  "engineering_relevance": "Alloy selection is critical when integrating shape-memory NiTi with aerospace aluminum structures using dissimilar butt joints.",
  "method": [
    "Friction stir weld NiTi sheet to three aluminum alloys.",
    "Evaluate joint tensile strength and fracture behavior.",
    "Examine stir-zone particles and weld interfaces by microscopy."
  ],
  "evidence_signal": "AA6061–NiTi joints averaged 167.8 MPa ultimate tensile strength and 57.9% weld efficiency, versus 120 MPa and 27.6% for AA2024–NiTi joints.",
  "watch_item": "Post-weld cracking in AA2024 and AA7075 was attributed to residual stresses and thermal-expansion mismatch combined with lower alloy ductility.",
  "hashtags": [
    "#FrictionStirWelding",
    "#NiTi",
    "#DissimilarJoining",
    "#AluminumAlloys",
    "#AerospaceMaterials"
  ],
  "model": "gpt-6.1-sol",
  "service_tier": "ultrafast",
  "paper_id": "2026-11-05-openalex-exploration_of_friction_stir_welding_butted_thin_sheet_niti_with_aa6061_aa2024_and_aa7075",
  "paper_title": "Exploration of friction stir welding butted thin sheet NiTi with AA6061, AA2024, and AA7075",
  "paper_date": "2026-11-05",
  "paper_category": "Welding Processes",
  "generated_at": "2026-11-06T17:52:14",
  "generator": "openai"
}

File: infographics/2026-11-05-openalex-feedstock_morphology_governs_impact_induced_deformation_in_cold_sprayed_metal_ceramic_comp_infographic.json
{
  "key_insight": "Cu feedstock morphology governs impact deformation in cold-sprayed Cu–Al₂O₃ composites: spherical particles localize strain at splat interfaces, while spongy particles distribute strain through ligament collapse.",
  "engineering_relevance": "Powder morphology offers a design lever alongside spray parameters for tailoring ceramic encapsulation, microstructure, and deposit mechanical performance.",
  "method": [
    "Compare spherical and spongy Cu feedstocks in cold-sprayed Cu–Al₂O₃ deposits.",
    "Characterize microstructure and nano-/micro-hardness.",
    "Evaluate mechanical and tribological behavior using micro-compression and tribological tests."
  ],
  "evidence_signal": "Multiscale characterization links spherical Cu to bimodal grain structures balancing strength and ductility, and spongy Cu to distributed strain hardening and enhanced ceramic encapsulation.",
  "watch_item": "The abstract provides no quantitative performance gains or processing window, limiting direct translation into production specifications.",
  "hashtags": [
    "#ColdSpray",
    "#MetalCeramicComposites",
    "#FeedstockMorphology",
    "#MicrostructureEngineering",
    "#ThermalSprayCoatings"
  ],
  "model": "gpt-6.1-sol",
  "service_tier": "ultrafast",
  "paper_id": "2026-11-05-openalex-feedstock_morphology_governs_impact_induced_deformation_in_cold_sprayed_metal_ceramic_comp",
  "paper_title": "Feedstock morphology governs impact-induced deformation in cold sprayed metal-ceramic composites",
  "paper_date": "2026-11-05",
  "paper_category": "Thermal Spray Coatings",
  "generated_at": "2026-11-18T19:17:58",
  "generator": "openai"
}

File: infographics/2026-11-05-openalex-influence_of_welding_process_parameters_on_mechanical_properties_of_coated_fabric_weld_sea_infographic.json
{
  "key_insight": "Welding parameters and seam geometry strongly influence coated-fabric joint strength, with peak joint efficiencies of 108.23% for PVC lap seams and 101.57% for PTFE seams.",
  "engineering_relevance": "Optimizing temperature, time, pressure, and joint configuration can reduce weld-seam vulnerability in membrane structures.",
  "method": [
    "Orthogonal experiments varying welding temperature, time, and pressure.",
    "Failure-mode, mechanical, and microstructural analysis of three weld configurations.",
    "Strength prediction model evaluated against measured joint performance."
  ],
  "evidence_signal": "The abstract reports prediction errors ≤5%; at 380°C, 80 s, and 0.5 MPa, predicted strength was 6,954.98 N with 0.89% error, while 78% of PVC lap specimens failed in the base material.",
  "watch_item": "The abstract does not establish long-term durability or transferability of the optimal parameters across fabric grades and welding equipment.",
  "hashtags": [
    "#Welding",
    "#CoatedFabrics",
    "#MembraneStructures",
    "#ProcessOptimization",
    "#StrengthPrediction"
  ],
  "model": "gpt-6.1-sol",
  "service_tier": "ultrafast",
  "paper_id": "2026-11-05-openalex-influence_of_welding_process_parameters_on_mechanical_properties_of_coated_fabric_weld_sea",
  "paper_title": "Influence of Welding Process Parameters on Mechanical Properties of Coated Fabric Weld Seams",
  "paper_date": "2026-11-05",
  "paper_category": "Welding Processes",
  "generated_at": "2026-11-06T17:52:16",
  "generator": "openai"
}
