Repository: dutoaa/ai-in-detonation-spray-progress

# ai-in-detonation-spray-progress

Public GitHub Pages mirror for the private `ai-in-detonation-spray` daily AI detonation spray and coating paper tracker.

- `index.html`: current daily top 20
- `papers.json`: current structured data
- `infographics/`: OpenAI-generated summary JSON
- `archives/`: previous daily paper snapshots

File: infographics/2026-11-14-openalex-effect_of_laser_post_treatment_on_the_microstructure_mechanical_and_tribological_propertie_infographic.json
{
  "key_insight": "Laser post-treatment reduced wear rates by approximately 24% for detonation-sprayed and 39% for gas-flame-sprayed Ni–Cr–Fe–Si–B–C coatings, while producing deposition-dependent mechanical changes.",
  "engineering_relevance": "Laser post-treatment offers a route to improve sliding-wear resistance on coated AISI 321 stainless steel, but deposition method matters when stiffness and hardness are design priorities.",
  "method": [
    "Deposit coatings by detonation spraying and gas-flame spraying, then apply laser post-treatment.",
    "Characterize microstructure and phases using SEM, EDS, and XRD.",
    "Compare mechanical and dry-sliding performance using instrumented indentation and ball-on-disk testing."
  ],
  "evidence_signal": "Detonation-sprayed coating hardness increased from 1049.1 to 1206.1 HV; wear rates fell from 1.939 to 1.465 and from 2.419 to 1.476 × 10⁻⁴ mm³/(N·m) for detonation- and gas-flame-sprayed coatings, respectively.",
  "watch_item": "Laser treatment lowered the gas-flame-sprayed coating’s elastic modulus from 228.0 to 187.0 GPa, so improved wear resistance does not imply improved stiffness.",
  "hashtags": [
    "#LaserPostTreatment",
    "#DetonationSpraying",
    "#FlameSpraying",
    "#WearResistantCoatings",
    "#SurfaceEngineering"
  ],
  "model": "gpt-6.1-sol",
  "service_tier": "ultrafast",
  "paper_id": "2026-11-14-openalex-effect_of_laser_post_treatment_on_the_microstructure_mechanical_and_tribological_propertie",
  "paper_title": "Effect of Laser Post-Treatment on the Microstructure, Mechanical and Tribological Properties of Detonation- and Flame-Sprayed Ni–Cr–Fe–Si–B–C Coatings",
  "paper_date": "2026-11-14",
  "paper_category": "Coating Microstructure",
  "generated_at": "2026-11-17T19:42:29",
  "generator": "openai"
}

File: infographics/2026-11-15-openalex-physics_informed_multi_sensor_fusion_framework_for_predicting_weld_penetration_state_and_m_infographic.json
{
  "key_insight": "ASPIS-Net combines acoustic and electrical signals with physics-informed learning to classify CMT weld penetration states and derive interpretable equations.",
  "engineering_relevance": "Noise-aware, interpretable weld monitoring could support quality assurance and structural reliability assessment of critical welded joints.",
  "method": [
    "Dual-branch network learns acoustic and electrical signal features.",
    "Adaptive gated fusion suppresses noise while preserving relevant features.",
    "Symbolic regression translates learned representations into explicit equations linked to welding thermodynamics."
  ],
  "evidence_signal": "On 5,000 synchronized samples covering four penetration states, ASPIS-Net achieved 99.36% classification accuracy and 75.59% Macro-F1 under 0 dB composite noise.",
  "watch_item": "Generalization to other welding setups and independent validation of the inferred physical equations remain unestablished in the abstract.",
  "hashtags": [
    "#CMTWelding",
    "#PhysicsInformedAI",
    "#SensorFusion",
    "#WeldMonitoring",
    "#InterpretableAI"
  ],
  "model": "gpt-6.1-sol",
  "service_tier": "ultrafast",
  "paper_id": "2026-11-15-openalex-physics_informed_multi_sensor_fusion_framework_for_predicting_weld_penetration_state_and_m",
  "paper_title": "Physics-informed multi-sensor fusion framework for predicting weld penetration state and mechanistic discovery in CMT welding",
  "paper_date": "2026-11-15",
  "paper_category": "Welding Processes",
  "generated_at": "2026-11-18T19:17:21",
  "generator": "openai"
}

File: infographics/2026-11-16-openalex-advances_and_perspectives_in_laser_welding_of_cu_al_dissimilar_materials_imc_control_auxil_infographic.json
{
  "key_insight": "The title frames Cu–Al laser welding around intermetallic compound (IMC) control, auxiliary technologies, and data-driven intelligent monitoring.",
  "engineering_relevance": "Controlling IMC formation is important for producing reliable Cu–Al joints in dissimilar-metal assemblies.",
  "method": [
    "Review IMC control in Cu–Al laser welding.",
    "Examine auxiliary welding technologies.",
    "Discuss data-driven intelligent monitoring."
  ],
  "evidence_signal": "The supplied abstract provides only indexing information, with no experimental data, evaluation metrics, or quantitative results.",
  "watch_item": "Specific process recommendations and monitoring performance cannot be verified without the full abstract or paper.",
  "hashtags": [
    "#LaserWelding",
    "#CopperAluminum",
    "#IntermetallicCompounds",
    "#IntelligentMonitoring",
    "#MaterialsEngineering"
  ],
  "model": "gpt-6.1-sol",
  "service_tier": "ultrafast",
  "paper_id": "2026-11-16-openalex-advances_and_perspectives_in_laser_welding_of_cu_al_dissimilar_materials_imc_control_auxil",
  "paper_title": "Advances and perspectives in laser welding of Cu-Al dissimilar materials: IMC control, auxiliary technologies and data-driven intelligent monitoring",
  "paper_date": "2026-11-16",
  "paper_category": "Welding Processes",
  "generated_at": "2026-11-17T19:42:42",
  "generator": "openai"
}

File: infographics/2026-11-16-openalex-classification_of_activated_fluxes_and_penetration_level_for_tungsten_inert_gas_welding_us_infographic.json
{
  "key_insight": "The paper investigates deep-learning classification of activated fluxes and penetration levels in tungsten inert gas welding.",
  "engineering_relevance": "Such classification could support weld-process monitoring and selection of fluxes for desired penetration.",
  "method": [
    "Apply deep-learning algorithms to welding classification tasks.",
    "Classify activated fluxes and weld penetration levels."
  ],
  "evidence_signal": "The supplied abstract contains only indexing information for JOM and reports no dataset, evaluation procedure, or performance results.",
  "watch_item": "Accuracy and generalization across welding conditions cannot be assessed from the supplied information.",
  "hashtags": [
    "#TIGWelding",
    "#ActivatedFlux",
    "#DeepLearning",
    "#WeldPenetration",
    "#WeldingEngineering"
  ],
  "model": "gpt-6.1-sol",
  "service_tier": "ultrafast",
  "paper_id": "2026-11-16-openalex-classification_of_activated_fluxes_and_penetration_level_for_tungsten_inert_gas_welding_us",
  "paper_title": "Classification of Activated Fluxes and Penetration Level for Tungsten Inert Gas Welding Using Deep-Learning Algorithms",
  "paper_date": "2026-11-16",
  "paper_category": "Welding Processes",
  "generated_at": "2026-11-17T19:42:40",
  "generator": "openai"
}

File: infographics/2026-11-16-openalex-continuous_molecular_scale_welding_of_carbon_nanotubes_into_cellulose_yarns_for_robust_mul_infographic.json
{
  "key_insight": "Phosphoric acid-mediated molecular-scale welding locks carbon nanotubes into reorganized cellulose yarns, creating durable conductive textiles at low CNT loading.",
  "engineering_relevance": "The continuous process offers a route to robust all-textile sensors for wearable monitoring and human–machine interfaces.",
  "method": [
    "Partially dissolve cellulose chains using phosphoric acid.",
    "Regenerate cellulose in situ to lock CNTs within the reorganized yarn structure.",
    "Integrate welded yarns into textiles for deformation, physiological, humidity, and volatile-organic sensing."
  ],
  "evidence_signal": "The abstract reports conductivity of 334.6 S m⁻¹ at 11.2 wt% CNT loading, improved mechanical tenacity and laundry durability over conventional coated fibers, and demonstrations of respiratory tracking and hand-gesture recognition.",
  "watch_item": "The abstract does not quantify wash-cycle endurance or production-scale consistency, leaving long-term durability and manufacturing reproducibility to be verified.",
  "hashtags": [
    "#ConductiveYarns",
    "#Cellulose",
    "#CarbonNanotubes",
    "#SmartTextiles",
    "#MolecularWelding"
  ],
  "model": "gpt-6.1-sol",
  "service_tier": "ultrafast",
  "paper_id": "2026-11-16-openalex-continuous_molecular_scale_welding_of_carbon_nanotubes_into_cellulose_yarns_for_robust_mul",
  "paper_title": "Continuous Molecular-Scale Welding of Carbon Nanotubes into Cellulose Yarns for Robust, Multisensory All-Textile Electronics",
  "paper_date": "2026-11-16",
  "paper_category": "Coating Microstructure",
  "generated_at": "2026-11-17T19:42:38",
  "generator": "openai"
}

File: infographics/2026-11-16-openalex-evaluation_of_the_mechanical_behavior_of_aluminum_aluminum_foam_aluminum_sandwich_panels_f_infographic.json
{
  "key_insight": "Bobbin Tool Friction Stir Welding enabled direct bonding of aluminum face sheets to an aluminum foam core without adhesives or brazing materials.",
  "engineering_relevance": "The process offers a potential joining route for lightweight sandwich panels used in transportation, aerospace, and military structures.",
  "method": [
    "Fabricate aluminum/aluminum foam/aluminum sandwich joints using BT-FSW.",
    "Use selected welding conditions of 1250 rpm rotation and 12 mm/min traverse speed.",
    "Evaluate compression, three-point bending, and interfacial shear responses."
  ],
  "evidence_signal": "The welded sample reached 99.1 MPa compressive stress at 0.3135 strain, 7250.8 N maximum bending load, and 2104 N maximum interfacial shear load.",
  "watch_item": "The abstract does not report repeatability, fatigue performance, or comparisons with adhesive or brazed joints, limiting conclusions about service readiness.",
  "hashtags": [
    "#FrictionStirWelding",
    "#BobbinTool",
    "#AluminumFoam",
    "#SandwichPanels",
    "#LightweightStructures"
  ],
  "model": "gpt-6.1-sol",
  "service_tier": "ultrafast",
  "paper_id": "2026-11-16-openalex-evaluation_of_the_mechanical_behavior_of_aluminum_aluminum_foam_aluminum_sandwich_panels_f",
  "paper_title": "Evaluation of the mechanical behavior of aluminum/aluminum foam/aluminum sandwich panels fabricated by Bobbin Tool Friction Stir Welding",
  "paper_date": "2026-11-16",
  "paper_category": "Welding Processes",
  "generated_at": "2026-11-17T19:42:17",
  "generator": "openai"
}

File: infographics/2026-11-16-openalex-hard_domain_soft_domain_interaction_facilitating_lcf_failure_in_friction_stir_welding_join_infographic.json
{
  "key_insight": "Hard–soft domain interaction accelerates low-cycle fatigue failure in friction stir welded aluminum joints by localizing cyclic plastic strain in the softened heat-affected zone and promoting fatigue–ratcheting damage.",
  "engineering_relevance": "Fatigue assessment of friction stir welded joints should account for deformation mismatch between the softened heat-affected zone and neighboring harder regions.",
  "method": [
    "Characterize precipitates across heterogeneous weld regions.",
    "Use macroscopic digital image correlation to track deformation under cyclic loading.",
    "Relate strain localization, back stress, and compressive ratcheting to fatigue failure."
  ],
  "evidence_signal": "The abstract reports pronounced cyclic plastic strain localization and crack initiation in the heat-affected zone, alongside back stress and Bauschinger-effect-driven compressive ratcheting, but provides no quantitative fatigue-life results.",
  "watch_item": "Applicability to other alloys, weld conditions, and loading histories requires validation beyond the reported joints.",
  "hashtags": [
    "#FrictionStirWelding",
    "#LowCycleFatigue",
    "#AluminumAlloys",
    "#DigitalImageCorrelation",
    "#HeterogeneousMaterials"
  ],
  "model": "gpt-6.1-sol",
  "service_tier": "ultrafast",
  "paper_id": "2026-11-16-openalex-hard_domain_soft_domain_interaction_facilitating_lcf_failure_in_friction_stir_welding_join",
  "paper_title": "Hard domain–soft domain interaction facilitating LCF failure in friction stir welding joints with macroscopic heterogeneity",
  "paper_date": "2026-11-16",
  "paper_category": "Welding Processes",
  "generated_at": "2026-11-17T19:42:22",
  "generator": "openai"
}

File: infographics/2026-11-16-openalex-mechanistic_insights_into_coupled_pin_shoulder_eccentricity_for_controlling_defect_formati_infographic.json
{
  "key_insight": "Matching pin and shoulder eccentricities synchronizes tool runout, stabilizing material flow and preventing defects observed with pin eccentricity alone.",
  "engineering_relevance": "Coordinating pin and shoulder offsets offers a potential route to defect-free friction stir welds despite unavoidable industrial tool runout.",
  "method": [
    "Experimentally compare pin-only eccentricity with equal pin and shoulder offsets.",
    "Evaluate weld defects and microstructural evolution under each eccentricity condition.",
    "Interpret deformation and thermal histories using the Zener–Hollomon parameter."
  ],
  "evidence_signal": "The abstract reports wormholes and surface grooves with increasing pin-only eccentricity, but sound welds with matched offsets, alongside differences in recrystallization, grain refinement, and precipitation behavior.",
  "watch_item": "The abstract provides no eccentricity ranges, quantitative defect metrics, or operating limits, so applicability beyond the tested conditions remains uncertain.",
  "hashtags": [
    "#FrictionStirWelding",
    "#ToolEccentricity",
    "#WeldIntegrity",
    "#Microstructure",
    "#MaterialsEngineering"
  ],
  "model": "gpt-6.1-sol",
  "service_tier": "ultrafast",
  "paper_id": "2026-11-16-openalex-mechanistic_insights_into_coupled_pin_shoulder_eccentricity_for_controlling_defect_formati",
  "paper_title": "Mechanistic Insights into Coupled Pin Shoulder Eccentricity for Controlling Defect Formation and Microstructural Evolution in Friction Stir Welding",
  "paper_date": "2026-11-16",
  "paper_category": "Coating Microstructure",
  "generated_at": "2026-11-17T19:42:26",
  "generator": "openai"
}

File: infographics/2026-11-16-openalex-pd_doped_mos2_thin_films_grown_by_sol_gel_spray_coating_structural_vibrational_and_optical_infographic.json
{
  "key_insight": "Nominal 4 wt.% Pd optimized spray-coated MoS2 films, achieving 88.1% methylene blue degradation in 40 minutes under LED irradiation without changing the optical gap.",
  "engineering_relevance": "Intermediate Pd loading offers a route to improve visible-light photocatalytic coatings through crystalline ordering rather than band-gap tuning.",
  "method": [
    "Sol–gel spray-coated quartz with undoped and 2, 4 and 6 wt.% nominal Pd-doped MoS2; sulfurized at 800 °C.",
    "Characterized crystal structure, vibrational modes and optical response using XRD, Raman, FTIR and optical spectroscopy.",
    "Evaluated methylene blue degradation under a 20 W LED against photolysis."
  ],
  "evidence_signal": "At 4 wt.% Pd, the coherent domain size reached 62.3 nm and the apparent degradation rate constant was 0.0483 min⁻¹, 1.29 times the undoped value; degradation fell to 57.8% at 6 wt.% Pd.",
  "watch_item": "Pd-mediated charge separation is a proposed explanation, not independently verified by the reported measurements.",
  "hashtags": [
    "#MoS2",
    "#PdDoping",
    "#SprayCoating",
    "#Photocatalysis",
    "#ThinFilms"
  ],
  "model": "gpt-6.1-sol",
  "service_tier": "ultrafast",
  "paper_id": "2026-11-16-openalex-pd_doped_mos2_thin_films_grown_by_sol_gel_spray_coating_structural_vibrational_and_optical",
  "paper_title": "Pd-doped MoS2 thin films grown by sol–gel spray coating: structural, vibrational and optical modifications and their impact on photocatalytic degradation of methylene blue under LED irradiation",
  "paper_date": "2026-11-16",
  "paper_category": "Thermal Spray Coatings",
  "generated_at": "2026-11-18T19:17:36",
  "generator": "openai"
}

File: infographics/2026-11-16-openalex-performance_assessment_of_thermally_sprayed_inconel_625_coatings_as_an_alternative_for_nex_infographic.json
{
  "key_insight": "Thermally sprayed Inconel 625 is a durable alternative to Pyromark 2500 for GEN3 solar receivers, retaining ~93% solar absorptivity after 10,000 thermal cycles.",
  "engineering_relevance": "At 800 °C, Inconel 625 coatings offer lower emissivity and modeled energy costs than Pyromark, supporting high-temperature receiver designs with reduced maintenance needs.",
  "method": [
    "Deposit Inconel 625 by compact plasma spraying; pre-treat for 8 or 168 h at 800 °C.",
    "Apply 10,000 accelerated thermal cycles at 750 °C; assess optical properties, microstructure and coating integrity.",
    "Compare levelized coating and energy costs with Pyromark 2500."
  ],
  "evidence_signal": "After cycling, Inconel 625 showed no delamination and 70–86% emissivity versus Pyromark’s 83–96%; modeled LCOE at 800 °C was $45.89–46.48/MWh versus $48.78/MWh.",
  "watch_item": "Cycling was performed at 750 °C, so long-term durability under full receiver operating conditions at 800 °C still requires validation.",
  "hashtags": [
    "#ThermalSpray",
    "#Inconel625",
    "#ConcentratedSolarPower",
    "#SolarReceivers",
    "#HighTemperatureCoatings"
  ],
  "model": "gpt-6.1-sol",
  "service_tier": "ultrafast",
  "paper_id": "2026-11-16-openalex-performance_assessment_of_thermally_sprayed_inconel_625_coatings_as_an_alternative_for_nex",
  "paper_title": "Performance assessment of thermally sprayed Inconel 625 coatings as an alternative for next-generation central tower solar receivers",
  "paper_date": "2026-11-16",
  "paper_category": "Thermal Spray Coatings",
  "generated_at": "2026-11-17T19:42:35",
  "generator": "openai"
}

File: infographics/2026-11-16-openalex-study_on_welding_seam_tracking_for_robotic_arc_welding_under_strong_surface_reflection_infographic.json
{
  "key_insight": "An oblique-incidence laser vision tracker improves robotic weld seam localization under strong surface reflections, achieving 0.52-pixel extraction accuracy at an average 37 FPS with a 22 mm sensor-to-torch lead distance.",
  "engineering_relevance": "The approach could support more reliable robotic arc welding of reflective components in vessels, vehicles and container girders where sensor placement is constrained.",
  "method": [
    "Recover laser stripes using a segmentation network with spatial coordinate attention and dual-scale feature fusion.",
    "Reject erroneous stripe inputs using self-iterative random sample consensus.",
    "Integrate seam localization into a robotic weld seam tracker."
  ],
  "evidence_signal": "Evaluation on four workpieces with diverse surface conditions and laser-stripe datasets containing large-area noise showed an 81% reduction in seam-position pixel extraction error.",
  "watch_item": "Pixel-level results do not establish physical tracking accuracy or weld quality across broader industrial conditions.",
  "hashtags": [
    "#RoboticWelding",
    "#SeamTracking",
    "#LaserVision",
    "#ImageSegmentation",
    "#ManufacturingAI"
  ],
  "model": "gpt-6.1-sol",
  "service_tier": "ultrafast",
  "paper_id": "2026-11-16-openalex-study_on_welding_seam_tracking_for_robotic_arc_welding_under_strong_surface_reflection",
  "paper_title": "Study on welding seam tracking for robotic arc welding under strong surface reflection",
  "paper_date": "2026-11-16",
  "paper_category": "Welding Processes",
  "generated_at": "2026-11-17T19:42:10",
  "generator": "openai"
}

File: infographics/2026-11-18-openalex-a_study_on_porosity_formation_in_cold_spray_additively_manufactured_6061_aluminium_parts_u_infographic.json
{
  "key_insight": "For cold-spray additively manufactured 6061 aluminium, FSW showed substantially less macro-porosity and higher local hardness recovery than TIG or MIG under the tested conditions.",
  "engineering_relevance": "Welding-process selection and pre-weld heat treatment can improve joint-region quality when joining or repairing CSAM aluminium components.",
  "method": [
    "Compared TIG, MIG and FSW in non-heat-treated and heat-treated CSAM 6061 aluminium.",
    "Characterised welded regions using macrographs, micrographs and ImageJ-based porosity analysis.",
    "Measured local hardness using Vickers testing."
  ],
  "evidence_signal": "Pre-weld heat treatment reduced 2D pore area fraction from 26.3% to 18.6% for TIG and 30.7% to 22.1% for MIG; hardness recovery relative to corresponding controls was approximately 50–56% for TIG, 63–67% for MIG and 82–84% for FSW.",
  "watch_item": "Two-dimensional porosity and local hardness measurements do not establish three-dimensional defect content or joint strength and fatigue performance.",
  "hashtags": [
    "#ColdSpray",
    "#AdditiveManufacturing",
    "#Aluminium6061",
    "#FrictionStirWelding",
    "#WeldPorosity"
  ],
  "model": "gpt-6.1-sol",
  "service_tier": "ultrafast",
  "paper_id": "2026-11-18-openalex-a_study_on_porosity_formation_in_cold_spray_additively_manufactured_6061_aluminium_parts_u",
  "paper_title": "A study on porosity formation in cold-spray additively manufactured 6061 aluminium parts using MIG, TIG and FSW welding processes",
  "paper_date": "2026-11-18",
  "paper_category": "Welding Processes",
  "generated_at": "2026-11-19T19:25:20",
  "generator": "openai"
}

File: infographics/2026-11-18-openalex-analysis_of_wear_resistant_coating_technologies_for_extending_the_service_life_of_ventilat_infographic.json
{
  "key_insight": "Combining CFD-guided wear-zone identification with coating characterization and abrasion testing supports selection of wear-resistant coatings for ventilation mill components.",
  "engineering_relevance": "Appropriate coating materials and deposition processes could extend component service life under hot, high-velocity flows containing abrasive minerals and sand concentrations up to 40%.",
  "method": [
    "Use CFD to identify critical wear zones.",
    "Evaluate coatings deposited by manual metal arc welding, HVOF spraying, and plasma welding.",
    "Characterize coatings using SEM-EDS, cross-sectional hardness measurements, and controlled sandblasting tests."
  ],
  "evidence_signal": "The abstract reports microstructural, compositional, hardness, and simulated abrasion evaluations but provides no numerical wear reductions or coating rankings.",
  "watch_item": "Laboratory sandblasting performance requires validation under coupled thermal and abrasive conditions in operating mills.",
  "hashtags": [
    "#WearResistantCoatings",
    "#VentilationMills",
    "#Welding",
    "#HVOF",
    "#CFD"
  ],
  "model": "gpt-6.1-sol",
  "service_tier": "ultrafast",
  "paper_id": "2026-11-18-openalex-analysis_of_wear_resistant_coating_technologies_for_extending_the_service_life_of_ventilat",
  "paper_title": "Analysis of Wear-Resistant Coating Technologies for Extending the Service Life of Ventilation Mill Components",
  "paper_date": "2026-11-18",
  "paper_category": "Welding Processes",
  "generated_at": "2026-11-19T19:25:22",
  "generator": "openai"
}

File: infographics/2026-11-18-openalex-experimental_investigations_on_mechanical_properties_and_microstructure_during_joining_inc_infographic.json
{
  "key_insight": "The paper investigates mechanical properties and microstructure when joining Inconel 800 to SS310 by friction welding.",
  "engineering_relevance": "Understanding these dissimilar-metal joints can inform material selection and welding-process development for engineering components.",
  "method": [
    "Experimental friction welding of Inconel 800 and SS310.",
    "Investigation of joint mechanical properties.",
    "Examination of joint microstructure."
  ],
  "evidence_signal": "The supplied abstract contains only publication metadata, with no experimental conditions, measurements, or performance results.",
  "watch_item": "Joint quality and suitable welding parameters cannot be assessed without the full experimental results.",
  "hashtags": [
    "#FrictionWelding",
    "#Inconel800",
    "#SS310",
    "#DissimilarMetalJoining",
    "#Microstructure"
  ],
  "model": "gpt-6.1-sol",
  "service_tier": "ultrafast",
  "paper_id": "2026-11-18-openalex-experimental_investigations_on_mechanical_properties_and_microstructure_during_joining_inc",
  "paper_title": "Experimental investigations on mechanical properties and microstructure during joining Inconel 800 and SS310 by friction welding",
  "paper_date": "2026-11-18",
  "paper_category": "Coating Microstructure",
  "generated_at": "2026-11-19T19:25:40",
  "generator": "openai"
}

File: infographics/2026-11-18-openalex-spatial_characteristic_of_temperature_distribution_and_material_flow_behaviors_during_bobb_infographic.json
{
  "key_insight": "Front-peaked tool–workpiece contact pressure best explains BT-FSW temperature and material flow, including hotter retreating-side temperatures caused by hot material deflecting from the advancing side.",
  "engineering_relevance": "Accurate contact-pressure modeling can improve predictions used to optimize heat distribution and material transport in bobbin tool friction stir welding.",
  "method": [
    "Developed a fully coupled thermo-mechanical-fluid CFD model.",
    "Compared front-peaked, uniform, and rear-peaked interface contact-pressure models.",
    "Examined temperature fields, plastic deformation zones, and material flow trajectories."
  ],
  "evidence_signal": "The abstract reports superior predictive accuracy for the front-peaked model and experimental agreement that the retreating side was hotter than the advancing side, without quantitative error metrics.",
  "watch_item": "Applicability across other materials, tool geometries, and welding conditions is not established in the abstract.",
  "hashtags": [
    "#BobbinToolFSW",
    "#FrictionStirWelding",
    "#CFD",
    "#MaterialFlow",
    "#ThermomechanicalModeling"
  ],
  "model": "gpt-6.1-sol",
  "service_tier": "ultrafast",
  "paper_id": "2026-11-18-openalex-spatial_characteristic_of_temperature_distribution_and_material_flow_behaviors_during_bobb",
  "paper_title": "Spatial characteristic of temperature distribution and material flow behaviors during bobbin tool friction stir welding: a computational fluid dynamics study",
  "paper_date": "2026-11-18",
  "paper_category": "Welding Processes",
  "generated_at": "2026-11-20T19:01:11",
  "generator": "openai"
}

File: infographics/2026-11-19-openalex-post_processing_strategies_for_generative_design_outcomes_in_a_uav_tail_boom_infographic.json
{
  "key_insight": "Manufacturing-oriented simplification of a generatively designed UAV tail boom reduced mass by 4% and print time by 20% while eliminating supports.",
  "engineering_relevance": "Symmetric arms, self-supporting geometry, and uniform cross-sections can improve FFF manufacturability without changing the assessed load-bearing adequacy under the studied quasi-static loads.",
  "method": [
    "Compare topology-following and FFF-oriented variants of the same generative design.",
    "Evaluate both using linear static and buckling FEA under identical loads.",
    "Print scaled simplified prototypes in two bounding infill configurations and load-test them."
  ],
  "evidence_signal": "Simplification increased peak FEA stress by 31%, but it remained below 2% of the assumed ultimate tensile strength; predicted stress concentrations qualitatively matched observed fracture locations.",
  "watch_item": "Scaled prototype tests and quasi-static FEA do not establish full-scale flight durability or fatigue performance.",
  "hashtags": [
    "#GenerativeDesign",
    "#UAV",
    "#DesignForAdditiveManufacturing",
    "#FusedFilamentFabrication",
    "#FiniteElementAnalysis"
  ],
  "model": "gpt-6.1-sol",
  "service_tier": "ultrafast",
  "paper_id": "2026-11-19-openalex-post_processing_strategies_for_generative_design_outcomes_in_a_uav_tail_boom",
  "paper_title": "Post-processing strategies for generative design outcomes in a UAV tail boom",
  "paper_date": "2026-11-19",
  "paper_category": "AI Machine Design",
  "generated_at": "2026-11-21T17:54:55",
  "generator": "openai"
}

File: infographics/2026-11-19-openalex-students_response_given_by_welding_engineering_study_program_at_politeknik_perkapalan_nege_infographic.json
{
  "key_insight": "Welding engineering students largely reported that learning English parts of speech and basic sentence patterns supported their speaking.",
  "engineering_relevance": "The findings concern English instruction for welding engineering students, not welding processes or material performance.",
  "method": [
    "Taught English parts of speech and basic sentence patterns.",
    "Collected post-instruction questionnaires from 28 welding engineering students at Politeknik Perkapalan Negeri Surabaya.",
    "Summarized student responses quantitatively using diagrams."
  ],
  "evidence_signal": "Of 28 respondents, 78.6% reported understanding the basic patterns well, while 92.9% said learning them helped their English speaking.",
  "watch_item": "A small, single-program sample and self-reported outcomes do not establish objective speaking improvement or causality.",
  "hashtags": [
    "#EngineeringEducation",
    "#WeldingEngineering",
    "#EnglishLearning",
    "#PartsOfSpeech",
    "#StudentFeedback"
  ],
  "model": "gpt-6.1-sol",
  "service_tier": "ultrafast",
  "paper_id": "2026-11-19-openalex-students_response_given_by_welding_engineering_study_program_at_politeknik_perkapalan_nege",
  "paper_title": "Students’ Response Given by Welding Engineering Study Program at Politeknik Perkapalan Negeri Surabaya to the Study of Part of Speech in English Learning",
  "paper_date": "2026-11-19",
  "paper_category": "Welding Processes",
  "generated_at": "2026-11-20T19:01:22",
  "generator": "openai"
}

File: infographics/2026-11-19-openalex-thermodynamic_modeling_of_chromium_nitride_precipitation_in_duplex_stainless_steels_and_we_infographic.json
{
  "key_insight": "Thermodynamic and diffusion simulations link austenite formation during cooling to chromium nitride precipitation in duplex stainless steels and weld metal.",
  "engineering_relevance": "Controlling nitrogen content, ferrite grain size, and cooling history can help balance austenite recovery against unwanted nitride and intermetallic formation during welding.",
  "method": [
    "Used computational thermodynamics and Thermo-Calc DICTRA diffusion modeling.",
    "Studied nitrogen content, grain size, and cooling rate in LDX 2101, 2507, and 2509 weld filler.",
    "Compared linear and non-linear cooling histories."
  ],
  "evidence_signal": "Simulations agreed well with published experiments using critical austenite spacing for nitride precipitation and reproduced nitride-free zones adjacent to austenite.",
  "watch_item": "Cooling-history assumptions require care, and the abstract reports no quantitative error metrics for the experimental comparison.",
  "hashtags": [
    "#DuplexStainlessSteel",
    "#WeldingMetallurgy",
    "#ChromiumNitrides",
    "#ComputationalThermodynamics",
    "#DICTRA"
  ],
  "model": "gpt-6.1-sol",
  "service_tier": "ultrafast",
  "paper_id": "2026-11-19-openalex-thermodynamic_modeling_of_chromium_nitride_precipitation_in_duplex_stainless_steels_and_we",
  "paper_title": "Thermodynamic modeling of chromium nitride precipitation in duplex stainless steels and weld metals",
  "paper_date": "2026-11-19",
  "paper_category": "Coating Microstructure",
  "generated_at": "2026-11-20T19:01:18",
  "generator": "openai"
}

File: infographics/2026-11-20-openalex-data_driven_optimization_of_laser_transmission_welding_for_additively_manufactured_polyami_infographic.json
{
  "key_insight": "The paper investigates data-driven optimization of laser transmission welding for additively manufactured PA6/66 and carbon-fiber-reinforced PA6-10CF.",
  "engineering_relevance": "This work targets process optimization for joining 3D-printed polyamide components, including carbon-fiber-reinforced material.",
  "method": [
    "Study laser transmission welding of additively manufactured polyamides.",
    "Apply data-driven optimization to the welding process."
  ],
  "evidence_signal": "The supplied abstract contains only indexing metadata, so datasets, evaluation methods, and performance gains cannot be verified.",
  "watch_item": "Validate weld quality and parameter transferability for the intended material, print conditions, and joint geometry before implementation.",
  "hashtags": [
    "#LaserTransmissionWelding",
    "#AdditiveManufacturing",
    "#Polyamide",
    "#CarbonFiberComposites",
    "#DataDrivenOptimization"
  ],
  "model": "gpt-6.1-sol",
  "service_tier": "ultrafast",
  "paper_id": "2026-11-20-openalex-data_driven_optimization_of_laser_transmission_welding_for_additively_manufactured_polyami",
  "paper_title": "Data-driven optimization of laser transmission welding for additively manufactured polyamide (PA6/66) and carbon fiber reinforced polyamide (PA6-10CF)",
  "paper_date": "2026-11-20",
  "paper_category": "Welding Processes",
  "generated_at": "2026-11-21T17:55:00",
  "generator": "openai"
}

File: infographics/2026-11-20-openalex-holographic_investigation_of_thermal_stability_of_coatings_from_natural_materials_produced_infographic.json
{
  "key_insight": "Holographic measurements revealed deformation and failure of detonation-sprayed natural-material coatings under intense heat loads, supporting assessment of thermal stability.",
  "engineering_relevance": "The findings can inform deposition conditions, cooling strategies, and protective-screen design for tuff and marble coatings exposed to high-temperature jets.",
  "method": [
    "Varied oxidizer excess ratio, thermal-tool conditions, and coating material.",
    "Recorded detonation-jet flame structure and coating deformation using holography.",
    "Developed protective screens to prevent coating failure."
  ],
  "evidence_signal": "The abstract reports surface heat fluxes of 5–12 MW/m² at 0.04 m from the nozzle and a failure case with a 2.5 mm cavity forming within 2.2 s at 1.2 MW/m².",
  "watch_item": "Service-life prediction is proposed, but the abstract provides no long-term validation or uncertainty estimates.",
  "hashtags": [
    "#DetonationSpray",
    "#ThermalStability",
    "#NaturalMaterialCoatings",
    "#Holography",
    "#SurfaceEngineering"
  ],
  "model": "gpt-6.1-sol",
  "service_tier": "ultrafast",
  "paper_id": "2026-11-20-openalex-holographic_investigation_of_thermal_stability_of_coatings_from_natural_materials_produced",
  "paper_title": "HOLOGRAPHIC INVESTIGATION OF THERMAL STABILITY OF COATINGS FROM NATURAL MATERIALS PRODUCED BY THE DETONATION METHOD",
  "paper_date": "2026-11-20",
  "paper_category": "Detonation Spray Process",
  "generated_at": "2026-11-25T20:25:39",
  "generator": "openai"
}

File: infographics/2026-11-20-openalex-investigation_of_thermal_processes_during_detonation_spraying_of_capillaryporous_coatings_infographic.json
{
  "key_insight": "Pulsating detonation jets produced at least twice the coating-surface heat flux of conventional jets while also hardening capillary-porous coatings.",
  "engineering_relevance": "Detonation spraying offers a route to forming porous coatings on metallic surfaces with higher critical heat loads and controllable limiting thermal regimes.",
  "method": [
    "Investigated 26 combustion chambers and nozzles to select a spraying device.",
    "Developed a powder-and-thermite feed scheme using fuel-rich operation (α < 1) with afterburning at the coating surface.",
    "Modeled detonation-wave interaction with the coating and determined coating temperature."
  ],
  "evidence_signal": "The abstract reports at least twofold heat-flux enhancement, approximately 200 Hz surface-pressure oscillations, and seven-zone spinning detonation.",
  "watch_item": "The abstract does not quantify coating durability or provide operating limits for managing the increased heat flux and pressure oscillations.",
  "hashtags": [
    "#DetonationSpraying",
    "#PorousCoatings",
    "#ThermalEngineering",
    "#SurfaceEngineering",
    "#MaterialsProcessing"
  ],
  "model": "gpt-6.1-sol",
  "service_tier": "ultrafast",
  "paper_id": "2026-11-20-openalex-investigation_of_thermal_processes_during_detonation_spraying_of_capillaryporous_coatings",
  "paper_title": "INVESTIGATION OF THERMAL PROCESSES DURING DETONATION SPRAYING OF CAPILLARYPOROUS COATINGS",
  "paper_date": "2026-11-20",
  "paper_category": "Detonation Spray Process",
  "generated_at": "2026-11-25T20:25:33",
  "generator": "openai"
}

File: infographics/2026-11-20-openalex-multi_circulatory_flow_during_friction_stir_welding_a_computational_fluid_dynamics_study_infographic.json
{
  "key_insight": "The paper investigates multi-circulatory material flow during friction stir welding using computational fluid dynamics.",
  "engineering_relevance": "Understanding these flow patterns could help engineers assess material transport and mixing during friction stir welding.",
  "method": [
    "Computational fluid dynamics study of friction stir welding.",
    "Investigation of multi-circulatory flow, as indicated by the title."
  ],
  "evidence_signal": "The supplied abstract contains only indexing and publication information, with no simulation results, experimental validation, or quantitative findings.",
  "watch_item": "Model assumptions and validation must be checked in the full paper before applying its findings to welding-process design.",
  "hashtags": [
    "#FrictionStirWelding",
    "#ComputationalFluidDynamics",
    "#MaterialFlow",
    "#WeldingResearch",
    "#ComputationalEngineering"
  ],
  "model": "gpt-6.1-sol",
  "service_tier": "ultrafast",
  "paper_id": "2026-11-20-openalex-multi_circulatory_flow_during_friction_stir_welding_a_computational_fluid_dynamics_study",
  "paper_title": "Multi-circulatory flow during friction stir welding: A computational fluid dynamics study",
  "paper_date": "2026-11-20",
  "paper_category": "Welding Processes",
  "generated_at": "2026-11-21T17:55:05",
  "generator": "openai"
}

File: infographics/2026-11-21-openalex-formations_and_failure_loads_of_dissimilar_2024_t4_aluminum_alloy_and_sgf_peek_polymer_fri_infographic.json
{
  "key_insight": "The paper investigates joint formation and failure loads in friction stir welding of 2024-T4 aluminum alloy to SGF-PEEK polymer using a four-stepped outward-tapered tool.",
  "engineering_relevance": "This dissimilar-material joining approach is relevant to lightweight metal–polymer structures where joint integrity and load capacity are critical.",
  "method": [
    "Join 2024-T4 aluminum alloy and SGF-PEEK by friction stir welding.",
    "Use a four-stepped outward-tapered welding tool.",
    "Investigate joint formation and failure loads."
  ],
  "evidence_signal": "The supplied abstract contains only indexing information, so no measured failure loads, process parameters, or comparative results are available.",
  "watch_item": "Tool benefits and joint performance cannot be established without the full experimental results and welding conditions.",
  "hashtags": [
    "#FrictionStirWelding",
    "#DissimilarJoining",
    "#Aluminum",
    "#PEEK",
    "#LightweightStructures"
  ],
  "model": "gpt-6.1-sol",
  "service_tier": "ultrafast",
  "paper_id": "2026-11-21-openalex-formations_and_failure_loads_of_dissimilar_2024_t4_aluminum_alloy_and_sgf_peek_polymer_fri",
  "paper_title": "Formations and failure loads of dissimilar 2024-T4 aluminum alloy and SGF-PEEK polymer friction stir welding joints with the four-stepped outward-tapered tool",
  "paper_date": "2026-11-21",
  "paper_category": "Welding Processes",
  "generated_at": "2026-11-22T18:21:53",
  "generator": "openai"
}

File: infographics/2026-11-22-openalex-machine_learning_prediction_of_lap_shear_fracture_load_and_identification_of_high_performa_infographic.json
{
  "key_insight": "XGBoost predicted HDPE friction stir spot weld fracture loads and identified a descriptive high-performance region, but not a unique optimum.",
  "engineering_relevance": "Condition-aware machine learning can guide selection of promising welding settings while accounting for prediction uncertainty.",
  "method": [
    "Compared six regression approaches using 20 repeated group-aware train/test splits.",
    "Used grouped permutation importance and SHAP to assess parameter contributions and interactions.",
    "Evaluated uncertainty with group-separated split-conformal intervals."
  ],
  "evidence_signal": "Across 258 observations covering 230 unique input conditions, XGBoost achieved R² = 0.823 ± 0.064 and RMSE = 413.0 ± 79.5 N.",
  "watch_item": "Wide uncertainty intervals and prediction errors exceeding differences among leading conditions limit precise ranking; the identified region applies only to experimentally represented conditions.",
  "hashtags": [
    "#MachineLearning",
    "#FrictionStirSpotWelding",
    "#HDPE",
    "#ProcessOptimization",
    "#UncertaintyQuantification"
  ],
  "model": "gpt-6.1-sol",
  "service_tier": "ultrafast",
  "paper_id": "2026-11-22-openalex-machine_learning_prediction_of_lap_shear_fracture_load_and_identification_of_high_performa",
  "paper_title": "Machine-learning prediction of lap-shear fracture load and identification of high-performance conditions in HDPE friction stir spot welding",
  "paper_date": "2026-11-22",
  "paper_category": "AI Process Optimization",
  "generated_at": "2026-11-24T21:04:09",
  "generator": "openai"
}
